Repository: lukas1spl/Sawn-Timber-Lamellae-Analysis

# Linking Visual Timber Quality Classification to Mechanical Properties: A Comparative Study using a Wood Defect Detection Model

This repository contains the statistical data analysis sawn timber lamellae as part of my master thesis. It contains the used R-code and datasets used for evaluating the relationship of visual quality classification and strength properties.

## Dataset

- **Tree Species:** Norway Spruce (*Picea abies*)
- **Site Description** Subalpine stands, Graubünden - Switzerland
- **Sample Size:** 2'525 sawn timber lamellae sections (37 x 110 x 600 mm)
- **Data:**
  -  input datasets (post data acquisition)
  -  output datasets (post data preparation)

## Key Findings
- Density is the primary factor influence lamellae strength in the absence of (large) wood defects.
- Knots are one of the most influencical wood defects.
- Strict image-based quality classification succesfully distinguishes lamellae strength.

File: data/output_finalV2.csv (part 1 of 7)
filename;num_live_knots;max_width_live_knots;num_dead_knots;max_dia_dead_knots;max_width_dead_knots;max_width_knot_collection;num_resin;num_resin_bigger_20;num_resin_bigger_80;overgrown_bool;overgrown_area;marrow_bool;blue_stain_area;rot_bool;rot_area;crack_max_dia
2024_10_03-10.30.1.bmp;5;0.25;;;;0.72;1;1;0;;;;0;;;18.81
2024_10_03-15.26.2.bmp;5;0.17;;;;0.51;;;;;;;;;;
2024_11_15-I21.24.2.bmp;;;;;;;;;;;;;0;1;142.8;
2024_08_27-S5.8.2.bmp;3;0.26;1;5.94;0.05;0.6;3;2;0;;;;0;;;62.94
2024_10_03-5.31.1.bmp;;;1;11.74;0.1;;;;;1;306.57;;0;;;
2024_08_27-S2.3.1.bmp;;;;;;;1;1;0;;;1;;;;
2024_10_04-B8.23.1.bmp;1;0.17;2;8.67;0.08;0.3;;;;;;;0.12;;;
2024_10_04-13.28.2.bmp;;;;;;;;;;;;;0;;;
2024_10_04-B9.31.1.bmp;1;0.1;1;9.63;0.08;0.18;;;;;;;0.01;;;
2024_08_27-I1.16.2.bmp;3;0.21;1;7.03;0.06;0.45;;;;;;;0;;;
2024_10_04-B5.40.2.bmp;1;0.26;;;;0.26;;;;;;;;1;2602.37;
2024_10_04-B1.18.1.bmp;1;0.21;;;;;;;;;;;0.52;;;
2024_11_15-I20.33.1.bmp;;;;;;;;;;;;;0;;;
2024_08_27-I9.4.2.bmp;;;1;13.49;0.11;;3;2;0;;;;;;;
2024_10_03-1.11.2.bmp;2;0.12;1;5.34;0.05;0.27;;;;1;13.02;;0;;;
2024_08_27-S13.6.2.bmp;;;1;6.48;0.06;;;;;;;;0;;;
2024_11_15-I20.5.2.bmp;;;1;19.62;0.17;;;;;;;;0;;;
2024_08_27-I2.7.2.bmp;1;0.2;;;;0.2;;;;;;;;;;
2024_10_04-F1.32.2.bmp;1;0.55;;;;;;;;1;21.55;;0.91;1;233.81;
2024_10_04-B6.6.2.bmp;;;;;;;;;;;;;0.4;;;
2024_08_27-I8.1.1.bmp;4;0.19;;;;0.6;;;;;;;0;1;780.55;78.12
2024_11_15-N4.30.1.bmp;;;;;;;;;;;;;0;;;
2024_10_04-F3.19.2.bmp;1;0.55;1;7.1;0.05;0.6;;;;;;;0.47;1;733.27;
2024_10_03-10.24.2.bmp;;;2;11.5;0.09;0.16;;;;;;;;;;
2024_10_03-15.15.2.bmp;6;0.2;1;6.83;0.06;0.89;;;;1;9.81;;0;;;
2024_10_04-B1.28.2.bmp;;;;;;;;;;;;;;;;
2024_10_04-12.31.2.bmp;2;0.52;;;;0.67;;;;1;27.59;;0;;;
2024_10_04-B6.39.1.bmp;1;0.08;;;;;;;;;;;;;;
2024_08_27-S11.2.1.bmp;2;0.25;;;;0.3;;;;;;;;;;19.21
2024_08_27-I7.4.1.bmp;3;0.35;;;;0.67;;;;;;;0;;;
2024_08_27-I5.11.1.bmp;1;0.31;2;8.21;0.07;0.45;;;;;;;0;;;
2024_10_03-2.33.2.bmp;1;0.2;;;;0.2;;;;;;;;1;2579.1;
2024_08_27-I2.16.2.bmp;;;1;6.16;0.05;0.05;;;;1;60.06;;;;;
2024_08_27-I5.6.2.bmp;3;0.23;1;14.3;0.11;0.68;;;;1;2.47;;;;;
2024_10_04-B3.9.1.bmp;;;;;;;1;1;0;1;42.02;1;;1;202.57;53.95
2024_10_03-15.31.2.bmp;2;0.45;;;;0.66;;;;;;;;1;363.13;
2024_10_04-B1.22.1.bmp;8;0.15;1;5.6;0.05;0.76;;;;;;;0;1;225.73;
2024_11_15-N3.7.2.bmp;;;;;;;;;;1;131.65;;;;;
2024_10_03-10.18.1.bmp;;;;;;;;;;;;;0.02;;;
2024_10_04-U4.1.1.bmp;3;0.13;;;;0.29;;;;1;12.28;;0;;;
2024_08_27-I9.10.1.bmp;3;0.26;;;;0.75;1;1;0;;;;;1;301.47;
2024_08_29-IB2.13.1.bmp;;;;;;;;;;;;;0.48;;;
2024_08_27-I9.1.2.bmp;4;0.33;;;;0.81;1;0;0;;;;0;;;
2024_10_04-12.1.1.bmp;3;0.3;;;;0.5;6;5;0;;;;0;1;86.97;12.15
2024_08_29-I13.17.2.bmp;5;0.44;1;9.41;0.08;1;;;;;;;;;;
2024_10_03-4.3.1.bmp;3;0.2;;;;0.44;;;;1;7.66;;;;;
2024_11_15-I21.25.2.bmp;;;;;;;;;;1;17.4;;;;;
2024_10_04-B12.17.1.bmp;;;;;;;;;;;;;0.93;1;67.97;
2024_10_04-F1.5.2.bmp;;;1;5.88;0.05;0.05;;;;;;;;;;
2024_10_04-B8.13.1.bmp;;;1;5.48;0.05;;2;1;0;;;;0.02;1;3291.56;
2024_10_03-14.22.1.bmp;;;;;;;;;;;;;;;;
2024_11_15-I19.25.1.bmp;;;;;;;;;;;;;;;;
2024_10_04-12.16.2.bmp;3;0.21;;;;0.49;;;;;;;;1;46.05;
2024_10_03-6.9.1.bmp;;;3;35.78;0.32;0.55;1;1;0;1;32.59;;0.04;;;
2024_08_27-I6.11.2.bmp;;;;;;;2;2;0;;;1;0;1;210.24;
2024_10_03-4.15.2.bmp;1;0.28;;;;;;;;;;;;1;67.09;
2024_10_03-5.8.1.bmp;3;0.2;;;;0.52;;;;;;;0;;;
2024_10_03-2.12.2.bmp;3;0.19;;;;0.36;;;;;;;;;;
2024_10_04-11.16.2.bmp;3;0.26;1;5.6;0.05;0.74;;;;1;114.78;;;1;107.31;
2024_08_27-I2.4.1.bmp;3;0.43;;;;1.09;1;0;0;;;;0;1;56.04;
2024_11_15-I17.17.1.bmp;;;;;;;;;;;;;;;;
2024_08_27-I8.5.2.bmp;1;0.13;1;8.26;0.07;0.2;;;;;;;0;1;83.63;
2024_10_03-9.10.2.bmp;;;;;;;;;;;;;;;;
2024_10_03-4.4.1.bmp;3;0.21;;;;0.46;;;;;;;;;;
2024_11_15-I21.17.1.bmp;;;;;;;;;;;;;0;;;
2024_08_27-I3.4.2.bmp;3;0.29;1;20.61;0.15;0.77;;;;1;259.03;;0;;;29.4
2024_08_27-S9.5.1.bmp;;;;;;0;;;;;;;;;;
2024_11_15-I22.29.2.bmp;;;;;;;;;;;;;;;;
2024_10_04-B8.1.2.bmp;;;1;66.56;0.6;;;;;;;;0.01;;;
2024_10_03-18.28.2.bmp;;;;;;;;;;;;;;;;
2024_10_03-6.31.2.bmp;2;0.36;1;5.34;0.05;0.53;1;1;0;;;;;;;
2024_10_03-1.30.1.bmp;6;0.17;;;;0.54;1;0;0;;;;;;;
2024_10_04-U3.9.1.bmp;1;0.29;;;;0.29;;;;;;;;;;
2024_10_03-18.33.1.bmp;1;0.28;;;;;;;;;;;;;;
2024_10_04-B7.10.2.bmp;;;;;;;;;;;;;0.29;;;
2024_10_04-F3.20.1.bmp;1;0.45;;;;;1;0;0;;;;0.04;1;479.96;
2024_08_27-I6.20.2.bmp;2;0.53;1;8.15;0.07;0.95;;;;;;;0;;;
2024_10_03-10.20.2.bmp;;;;;;;;;;;;;0;;;
2024_10_03-7.26.2.bmp;2;0.44;2;17.78;0.14;0.9;;;;1;118.55;;;1;5300.27;
2024_10_04-F4.1.1.bmp;;;;;;;;;;;;;;1;8070.96;
2024_11_15-N2.39.1.bmp;;;;;;;;;;;;;;;;
2024_10_03-1.3.2.bmp;1;0.4;;;;0.4;;;;;;;;;;
2024_10_03-16.26.2.bmp;5;0.14;;;;0.51;;;;;;;;;;
2024_10_04-B8.18.1.bmp;;;;;;;;;;;;;0.04;;;
2024_10_04-B6.4.1.bmp;1;0.16;;;;;1;1;0;;;;0.07;;;
2024_10_04-B2.19.2.bmp;;;;;;;2;0;0;;;;0.01;;;
2024_11_15-I19.40.2.bmp;;;;;;;1;1;0;;;;0;;;
2024_10_04-13.3.1.bmp;5;0.2;;;;0.71;;;;;;;;;;
2024_08_27-S5.6.2.bmp;1;0.11;1;6.93;0.06;0.17;;;;;;;;;;
2024_10_04-B4.27.2.bmp;4;0.2;;;;0.43;;;;;;;;;;
2024_10_03-18.31.1.bmp;4;0.19;2;9.18;0.07;0.51;;;;;;;0;;;
2024_08_29-IB1.13.2.bmp;1;0.18;1;24.5;0.2;0.39;;;;;;;;;;
2024_08_27-S3.12.2.bmp;;;;;;;;;;;;;;;;
2024_10_03-19.22.1.bmp;2;0.21;;;;0.32;;;;;;;;1;9.37;
2024_08_27-I7.10.1.bmp;3;0.26;;;;0.76;;;;;;;0;;;
2024_10_04-B9.7.1.bmp;;;;;;;;;;;;;0.91;;;
2024_10_04-11.8.1.bmp;3;0.25;1;6.1;0.05;0.45;;;;;;;0;;;
2024_08_27-I7.9.2.bmp;;;;;;;;;;1;377.17;;0;;;
2024_10_03-10.5.2.bmp;;;;;;;;;;;;;;1;54.41;
2024_10_03-5.14.2.bmp;2;0.22;;;;0.41;;;;;;;;1;1496.94;
2024_10_04-B1.5.1.bmp;;;2;16.51;0.15;0.28;;;;;;;0.06;;;
2024_08_27-S8.7.2.bmp;2;0.25;;;;0.31;1;1;0;;;;;1;132.19;
2024_10_03-3.14.1.bmp;;;;;;;1;1;0;;;;;;;
2024_10_04-F1.33.1.bmp;2;0.22;1;27.61;0.22;0.61;3;0;0;;;;0.74;1;7697.59;
2024_10_04-F2.4.2.bmp;3;0.14;1;6.8;0.06;0.39;;;;;;;0;;;
2024_10_03-15.38.1.bmp;;;2;16.56;0.12;0.25;;;;1;46.73;;;;;
2024_08_29-IB1.10.2.bmp;1;0.16;1;20.72;0.19;0.35;;;;;;;0.27;1;350.24;
2024_10_03-8.23.1.bmp;2;0.12;;;;0.17;;;;;;;;;;
2024_10_03-10.6.1.bmp;1;0.39;;;;0.39;2;0;0;;;;0;;;
2024_10_04-B1.31.1.bmp;;;;;;;;;;;;;0.8;;;
2024_10_03-18.21.2.bmp;1;0.19;;;;0.19;;;;;;;;;;
2024_10_04-11.7.2.bmp;;;3;14.5;0.1;0.25;;;;1;21.42;;;;;
2024_11_15-I18.19.2.bmp;2;0.25;2;7.32;0.06;0.53;;;;;;;0;;;
2024_10_03-7.5.1.bmp;;;1;8.99;0.08;0.08;;;;;;;0;;;
2024_10_03-6.29.1.bmp;4;0.12;;;;0.32;;;;;;;0;;;
2024_08_29-A3.9.1.bmp;2;0.46;3;19.18;0.16;1.1;;;;1;2517.46;;0.13;1;34.09;
2024_08_27-I7.18.2.bmp;3;0.33;;;;0.71;;;;;;;;;;
2024_08_27-I3.1.1.bmp;1;0.22;;;;;;;;;;;0;1;161.73;
2024_08_29-A2.3.2.bmp;3;0.38;;;;0.5;1;0;0;1;315.18;1;;1;2446.28;
2024_08_29-I14.20.1.bmp;3;0.21;;;;0.49;;;;;;;0;;;
2024_11_15-I21.7.2.bmp;;;;;;;;;;;;;0;;;
2024_10_04-B2.39.2.bmp;;;;;;;;;;;;;0;;;
2024_11_15-I17.3.1.bmp;;;;;;;;;;;;;0.02;;;
2024_10_03-19.32.1.bmp;;;;;;;;;;;;;0.01;;;
2024_08_29-I12.18.2.bmp;2;0.37;1;5.7;0.05;0.55;;;;;;;;1;5504.08;
2024_10_04-B13.17.2.bmp;2;0.3;;;;0.44;;;;;;;;;;
2024_11_15-N1.21.2.bmp;;;1;10.38;0.08;;;;;;;;;1;5578.06;
2024_10_03-19.33.2.bmp;1;0.17;;;;0.17;;;;;;;;1;4403.43;
2024_11_15-I18.38.1.bmp;;;;;;;;;;;;;;;;
2024_10_03-19.2.2.bmp;2;0.26;;;;0.31;;;;;;;;;;
2024_10_04-13.25.1.bmp;3;0.51;;;;0.63;1;0;0;;;;;1;240.92;12.7
2024_10_03-5.23.1.bmp;3;0.07;;;;0.19;1;1;0;1;11.08;;;1;2916.5;54.09
2024_10_04-U1.10.1.bmp;4;0.18;;;;0.46;;;;;;;0;;;
2024_10_03-19.21.2.bmp;1;0.12;3;13.42;0.1;0.36;;;;1;464.9;;;;;
2024_10_03-9.29.2.bmp;;;1;10.78;0.1;;;;;;;;;;;
2024_10_03-9.23.2.bmp;3;0.3;1;13.92;0.12;0.76;;;;;;;;;;
2024_11_15-I23.35.1.bmp;;;1;6.04;0.05;;;;;1;23.11;;0;;;
2024_08_27-S13.9.1.bmp;;;;;;;;;;;;;0;;;
2024_10_04-B1.37.1.bmp;2;0.2;1;6.6;0.05;0.35;;;;;;;0;;;
2024_10_03-8.29.1.bmp;1;0.18;;;;;;;;;;;0.01;;;
2024_10_03-17.36.2.bmp;1;0.36;;;;;;;;;;;;;;
2024_10_04-B5.27.2.bmp;;;;;;;3;3;0;;;1;0.19;;;
2024_10_03-18.20.1.bmp;1;0.31;1;11.8;0.1;0.42;;;;;;;0;;;
2024_11_15-I21.20.2.bmp;;;;;;;;;;;;;;1;214.38;
2024_08_29-I14.16.1.bmp;1;0.14;;;;0.14;;;;;;;;;;
2024_08_27-I9.7.2.bmp;6;0.28;1;7.39;0.06;1.13;;;;1;72.12;;;;;
2024_08_29-A1.18.1.bmp;4;0.24;;;;0.61;1;1;0;;;;;1;61396.65;
2024_11_15-I21.19.1.bmp;;;1;6.01;0.05;;;;;;;;;;;
2024_11_15-I20.8.2.bmp;;;;;;;;;;;;;0;;;
2024_10_04-12.29.2.bmp;;;;;;;;;;;;;;;;
2024_10_04-B3.24.1.bmp;1;0.31;;;;;1;1;0;;;;0.43;;;
2024_08_29-A3.2.1.bmp;2;0.18;2;11.91;0.08;0.41;1;1;0;1;74.62;;;;;31.78
2024_10_04-12.30.1.bmp;1;0.36;;;;0.36;;;;;;;0;1;532.61;
2024_10_03-18.25.1.bmp;4;0.14;;;;0.37;;;;;;;0;;;
2024_10_04-B4.13.1.bmp;;;1;6.52;0.05;;;;;1;10.78;;0.45;;;
2024_08_29-I13.12.1.bmp;2;0.12;;;;0.23;;;;1;18.38;;;;;
2024_10_03-14.16.2.bmp;1;0.3;1;6.93;0.06;0.36;;;;;;;;;;
2024_10_04-F2.13.2.bmp;;;;;;;1;1;0;;;;0.52;;;
2024_08_27-S11.9.2.bmp;;;;;;;;;;;;;;;;
2024_10_04-F2.5.1.bmp;4;0.2;;;;0.63;1;1;0;1;48.83;;;1;133.62;
2024_08_27-I7.1.1.bmp;5;0.21;;;;0.67;;;;;;;0;;;
2024_11_15-N3.3.1.bmp;1;0.06;;;;;;;;1;93.32;;;1;438.45;
2024_08_29-I11.1.2.bmp;1;0.27;;;;0.27;;;;;;;;1;54.55;
2024_10_04-B9.31.2.bmp;;;2;10.71;0.08;0.16;;;;;;;;;;
2024_10_03-2.2.1.bmp;1;0.29;;;;;1;0;0;1;32.41;;0.01;;;
2024_10_03-19.21.1.bmp;;;4;17.52;0.14;0.38;;;;1;22.66;;0;;;
2024_10_04-B5.1.1.bmp;;;2;11.6;0.09;0.18;;;;1;84.03;;0.4;1;2471.31;
2024_11_15-I17.1.2.bmp;;;;;;;1;0;0;;;;;;;
2024_08_27-S3.6.1.bmp;;;;;;;2;1;0;;;;;1;6147.28;
2024_10_04-B7.18.1.bmp;;;;;;;;;;;;;0.3;;;
2024_08_29-I16.1.2.bmp;4;0.38;;;;0.65;1;1;0;;;1;0;;;
2024_11_15-I17.39.1.bmp;;;;;;;;;;;;;0;;;
2024_10_04-B13.4.2.bmp;;;;;;;;;;;;;0;;;
2024_10_04-B12.37.1.bmp;;;2;25.83;0.22;0.34;;;;1;350.19;;0.38;;;
2024_10_03-3.9.1.bmp;3;0.55;;;;0.71;;;;1;14.77;;;;;
2024_08_29-I13.15.1.bmp;5;0.27;1;5.13;0.05;0.81;;;;1;5.73;;0;;;
2024_08_29-IB1.18.2.bmp;;;;;;;;;;;;;0.62;;;
2024_08_27-S4.10.1.bmp;;;1;18.98;0.1;;;;;;;;;;;
2024_10_03-1.32.1.bmp;1;0.1;;;;0.1;;;;;;;0;1;369.42;
2024_11_15-I17.13.2.bmp;;;;;;;;;;;;;;;;
2024_10_03-4.9.2.bmp;2;0.14;1;7.01;0.06;0.29;;;;;;;;;;
2024_11_15-N2.1.2.bmp;;;;;;;;;;;;;0;1;18.17;
2024_10_03-14.38.2.bmp;1;0.21;1;5.56;0.05;0.26;;;;;;;;;;
2024_11_15-I22.25.2.bmp;;;1;6.83;0.06;0.06;;;;;;;;;;
2024_10_04-B9.20.2.bmp;5;0.29;;;;0.66;6;5;1;;;;0;1;114.14;18.71
2024_10_03-4.38.1.bmp;1;0.09;;;;;;;;1;21.34;1;0;;;39.49
2024_10_04-B5.36.2.bmp;1;0.19;;;;;;;;;;;;;;
2024_10_03-14.12.2.bmp;1;0.45;;;;;;;;;;;;;;
2024_11_15-N1.40.2.bmp;;;1;8.24;0.07;;;;;;;;0;;;
2024_08_29-I14.4.2.bmp;4;0.23;;;;0.53;;;;;;;0;;;
2024_10_04-B11.7.2.bmp;2;0.22;;;;0.41;1;0;0;;;;0;;;
2024_08_27-S9.15.2.bmp;1;0.35;;;;0.35;;;;;;;;;;
2024_10_04-B2.10.1.bmp;1;0.07;1;17.6;0.15;0.22;;;;;;;0.41;;;
2024_11_15-N1.39.2.bmp;;;;;;;;;;;;;;;;
2024_10_03-2.19.2.bmp;1;0.06;;;;0.06;;;;;;;;1;237.31;
2024_11_15-I22.22.2.bmp;;;;;;;;;;1;27.72;1;0;1;32.67;
2024_08_29-I14.15.1.bmp;6;0.19;;;;0.69;;;;;;1;0;1;41.37;
2024_08_29-I11.8.1.bmp;3;0.14;;;;0.32;;;;;;;;1;82.97;
2024_10_04-B5.35.2.bmp;;;;;;;1;1;0;;;;0;;;
2024_10_03-2.4.1.bmp;3;0.33;1;11.31;0.1;0.79;;;;;;;0.01;1;52.51;
2024_10_03-15.16.1.bmp;2;0.19;1;7.35;0.06;0.33;;;;;;;0;;;
2024_11_15-N2.29.1.bmp;;;;;;;;;;;;;;;;
2024_10_04-B4.33.2.bmp;;;;;;;2;1;0;;;;;;;
2024_08_27-S13.4.2.bmp;2;0.08;;;;0.13;;;;;;;;;;
2024_10_03-6.40.2.bmp;2;0.67;;;;0.77;1;0;0;1;8.75;;0;1;6354.48;
2024_08_29-I13.9.2.bmp;3;0.44;;;;1.21;;;;;;;0;;;
2024_10_04-B8.15.1.bmp;;;2;34.07;0.3;0.47;;;;1;74.17;;0.21;;;
2024_11_15-N4.7.2.bmp;;;;;;;;;;;;;;;;
2024_10_04-F3.24.2.bmp;2;0.33;;;;0.43;;;;;;;0;;;
2024_08_27-S4.3.2.bmp;1;0.13;;;;0.13;;;;;;;;;;
2024_10_04-B6.14.1.bmp;2;0.38;;;;0.43;;;;1;4.58;;0;;;
2024_08_29-I11.2.2.bmp;5;0.22;1;5.64;0.05;0.57;1;1;0;1;14.26;;0;1;2539.09;
2024_10_03-6.34.2.bmp;1;0.32;;;;0.32;;;;1;109.78;;0;;;
2024_10_04-B11.23.1.bmp;3;0.06;;;;0.17;1;1;0;;;;;1;102.2;
2024_10_03-10.39.1.bmp;4;0.11;;;;0.32;;;;;;;;;;
2024_11_15-I20.4.2.bmp;;;;;;;;;;;;;0;;;
2024_10_03-8.33.2.bmp;;;;;;;1;1;0;;;1;;1;2425.99;
2024_08_27-S8.5.1.bmp;;;;;;;;;;;;;;;;
2024_10_04-B10.21.2.bmp;3;0.15;;;;0.4;;;;;;;;;;
2024_10_04-11.17.1.bmp;1;0.19;1;14.46;0.12;0.32;;;;;;;;;;
2024_08_29-A3.10.2.bmp;;;;;;0;3;1;1;;;;0;;;49.16
2024_10_04-B8.38.2.bmp;2;0.21;;;;0.32;;;;;;;;;;
2024_10_04-B5.5.2.bmp;;;;;;;;;;;;;;;;
2024_10_04-B10.34.2.bmp;3;0.26;1;7.31;0.06;0.6;;;;;;;;;;
2024_08_27-I8.8.1.bmp;1;0.72;1;6.02;0.05;0.78;1;0;0;;;;0;;;
2024_10_04-B2.13.2.bmp;;;1;24.5;0.21;0.21;;;;;;;0.12;;;
2024_10_04-B12.1.2.bmp;1;0.41;;;;0.41;;;;;;;;1;3145.74;
2024_10_04-F2.14.2.bmp;4;0.16;;;;0.42;;;;;;;0;;;
2024_08_27-I1.5.1.bmp;2;0.21;;;;0.32;2;1;0;;;;0;;;
2024_10_03-6.25.2.bmp;4;0.16;;;;0.58;;;;;;;0;;;
2024_08_29-I12.8.1.bmp;6;0.34;;;;0.79;;;;;;;;1;112.77;
2024_10_04-B3.13.1.bmp;;;;;;;;;;;;;0.18;1;4859.23;
2024_11_15-N2.7.1.bmp;;;;;;;;;;;;;;;;
2024_10_04-12.34.2.bmp;7;0.19;;;;0.91;;;;;;;;;;
2024_10_04-B7.15.1.bmp;;;;;;;;;;;;;0.01;;;
2024_10_04-B13.16.2.bmp;2;0.12;;;;0.18;;;;;;;0;;;
2024_08_29-IB2.21.2.bmp;1;0.23;;;;;;;;;;;0.04;;;
2024_10_04-U1.18.1.bmp;;;2;17.02;0.14;0.21;;;;1;47.74;;0;;;
2024_10_04-F2.36.1.bmp;1;0.07;;;;0.07;;;;;;;0;1;9168.25;
2024_10_04-B5.15.1.bmp;;;;;;;;;;;;;0.06;;;
2024_10_04-B8.36.1.bmp;1;0.33;;;;0.34;;;;;;;0.02;;;
2024_10_04-B2.34.1.bmp;3;0.22;1;16.78;0.13;0.61;;;;;;;0;;;
2024_11_15-I22.28.1.bmp;;;;;;;;;;;;;0;;;
2024_08_27-I6.9.2.bmp;2;0.22;1;12.2;0.09;0.49;;;;;;;;;;
2024_11_15-I23.7.1.bmp;;;;;;;;;;;;;;;;
2024_08_27-I2.9.1.bmp;;;;;;;;;;;;1;0;1;282.52;50.11
2024_10_03-14.39.1.bmp;3;0.14;;;;0.24;;;;;;;;;;11.09
2024_10_04-B11.28.1.bmp;1;0.31;;;;;;;;;;;0.05;1;703.83;
2024_08_29-I15.18.1.bmp;3;0.74;;;;1.73;;;;;;;;;;
2024_10_04-B5.40.1.bmp;2;0.07;;;;0.12;;;;;;;0;1;2466.9;
2024_10_04-B9.17.2.bmp;2;0.37;1;15.18;0.11;0.75;;;;;;;0.3;;;5.32
2024_10_04-11.29.1.bmp;1;0.14;;;;;;;;;;;0;;;
2024_10_03-1.24.2.bmp;2;0.21;;;;0.34;;;;;;;;;;
2024_10_04-B10.26.1.bmp;;;;;;;;;;;;;;;;
2024_08_27-S10.9.2.bmp;;;;;;;;;;;;;;;;
2024_08_29-I13.5.2.bmp;5;0.26;;;;0.88;;;;;;;;1;9.25;
2024_08_27-I2.19.2.bmp;8;0.13;;;;0.64;1;0;0;;;;0;;;
2024_10_03-5.27.1.bmp;3;0.14;;;;0.28;;;;;;;;;;
2024_10_04-B9.13.1.bmp;2;0.24;;;;0.3;;;;;;;;;;
2024_08_27-S12.3.1.bmp;;;;;;;;;;;;;0.03;;;
2024_10_04-B7.37.2.bmp;;;1;14.45;0.12;;;;;;;;;;;
2024_08_27-I7.2.1.bmp;2;0.29;1;7.33;0.07;0.61;;;;;;;;;;
2024_08_29-IB1.1.2.bmp;1;0.29;;;;;;;;;;;0.94;1;608.97;
2024_08_27-S2.14.1.bmp;2;0.08;;;;0.13;;;;;;;;;;
2024_11_15-N1.11.2.bmp;;;;;;;;;;;;;;1;309.1;
2024_11_15-N4.31.2.bmp;;;;;;;1;1;0;;;;;;;
2024_10_04-B3.37.1.bmp;1;0.24;1;6.39;0.06;0.3;;;;;;;0.02;;;
2024_10_04-B13.37.1.bmp;;;1;5.56;0.05;;;;;;;;0.09;;;
2024_08_27-I4.3.1.bmp;2;0.24;;;;0.47;;;;;;;0;;;
2024_08_27-S4.1.1.bmp;;;1;8.49;0.08;;1;1;0;;;;0;;;
2024_08_27-S8.10.1.bmp;;;;;;;;;;;;;;;;
2024_10_03-4.29.1.bmp;5;0.39;;;;1.03;;;;;;;;1;179.32;
2024_11_15-N1.28.1.bmp;;;;;;;;;;;;;0;1;279.58;
2024_11_15-N1.32.2.bmp;1;0.08;1;5.48;0.05;0.12;;;;;;;;1;210.11;
2024_10_03-7.36.1.bmp;;;1;6.91;0.06;0.06;;;;;;;;1;4699.22;
2024_10_03-3.35.1.bmp;1;0.17;;;;0.17;;;;;;;;;;
2024_10_04-B8.19.2.bmp;;;1;10.77;0.1;;;;;;;;;;;
2024_10_04-B13.32.2.bmp;;;1;9.68;0.08;;;;;;;;;;;
2024_10_04-B4.31.2.bmp;;;;;;;1;1;0;1;8.71;;0.55;;;
2024_10_04-B4.10.2.bmp;1;0.37;1;5.8;0.05;0.42;;;;;;;0;;;
2024_10_03-4.21.2.bmp;2;0.26;1;6.41;0.06;0.39;;;;;;;0;1;212.11;
2024_11_15-N4.1.2.bmp;;;;;;;1;1;0;;;;;;;
2024_10_04-B1.15.2.bmp;;;;;;0;;;;;;1;0;1;517.38;
2024_10_03-8.20.2.bmp;1;0.28;;;;;;;;;;;;1;560.91;
2024_10_04-B2.19.1.bmp;2;0.17;;;;0.34;;;;;;;0;;;
2024_10_04-F4.5.1.bmp;;;;;;;;;;;;;;1;5839.74;
2024_08_27-I9.17.2.bmp;2;0.25;1;5.64;0.05;0.46;;;;;;;;;;25.47
2024_10_03-2.16.2.bmp;4;0.19;1;14.61;0.13;0.59;;;;;;;;1;55.41;
2024_10_04-B11.26.1.bmp;1;0.41;;;;;;;;;;;0;;;
2024_10_04-F1.24.1.bmp;;;1;26.67;0.18;0.18;;;;1;65.97;;0.45;1;638.04;
2024_10_03-7.14.1.bmp;;;;;;;;;;;;;0;;;
2024_08_29-I15.6.1.bmp;1;0.29;;;;0.29;;;;;;;;1;9.42;
2024_08_27-I8.13.2.bmp;2;0.25;;;;0.32;1;0;0;;;;;1;4913.19;
2024_08_27-S12.2.1.bmp;;;;;;;;;;;;;0;;;
2024_08_27-S11.5.1.bmp;5;0.09;;;;0.36;;;;;;;0;;;
2024_10_03-8.23.2.bmp;1;0.24;;;;0.24;;;;;;;;;;
2024_08_29-I12.6.1.bmp;1;0.12;1;10.34;0.08;0.21;;;;1;284.64;;;1;16.16;
2024_10_04-B2.18.2.bmp;1;0.15;2;19.4;0.17;0.47;;;;;;;0.08;;;
2024_10_04-B11.17.2.bmp;;;;;;;;;;;;;0.08;;;
2024_10_03-20.9.1.bmp;1;0.64;;;;;1;1;0;;;;0;;;
2024_08_29-I12.13.1.bmp;3;0.18;;;;0.49;;;;;;;0;;;
2024_11_15-I23.22.1.bmp;;;;;;;;;;;;;;;;
2024_10_03-5.40.1.bmp;;;;;;;;;;1;45.92;;0.01;;;
2024_10_03-9.2.1.bmp;1;0.3;;;;;1;1;0;1;12.92;;;1;23.7;
2024_10_03-16.18.2.bmp;1;0.19;2;8.21;0.06;0.31;;;;;;;;;;
2024_10_04-B5.39.1.bmp;1;0.23;;;;;;;;;;;0.04;1;165.37;
2024_10_04-F2.35.1.bmp;1;0.39;;;;;1;1;0;;;;0.89;1;1009.83;
2024_11_15-I20.36.2.bmp;1;0.09;1;20.58;0.16;0.26;;;;;;;;;;
2024_10_03-19.17.2.bmp;4;0.1;;;;0.33;;;;;;;;;;
2024_10_04-U3.15.1.bmp;;;;;;;;;;1;176.78;;0;;;
2024_08_29-IB2.7.1.bmp;;;;;;;;;;;;;0.28;;;
2024_10_04-12.23.2.bmp;3;0.28;1;7.5;0.06;0.82;;;;;;;;;;
2024_11_15-I18.32.1.bmp;;;;;;;;;;;;;0;;;
2024_10_04-U2.17.1.bmp;5;0.29;;;;0.58;;;;;;;0;1;446.18;
2024_11_15-N2.31.1.bmp;;;1;6.64;0.05;;;;;1;27.68;;;1;1682.63;
2024_08_27-S4.12.1.bmp;;;;;;;;;;;;;;;;
2024_11_15-N4.32.2.bmp;;;;;;;;;;;;;0;1;204.02;
2024_10_04-F2.24.2.bmp;6;0.29;1;9.42;0.08;0.74;1;0;0;;;;0;;;
2024_11_15-N4.22.1.bmp;;;;;;;;;;;;;;1;393.55;
2024_10_04-B12.36.1.bmp;;;1;7.88;0.07;;1;1;0;;;;0.65;;;
2024_10_03-14.30.2.bmp;;;;;;;2;2;0;;;;;1;586.34;40.63
2024_10_03-18.26.2.bmp;;;1;5.98;0.05;0.05;;;;;;;;;;
2024_11_15-I22.16.1.bmp;;;;;;;2;0;0;;;;;;;
2024_08_27-S4.11.2.bmp;;;;;;;;;;;;;;;;
2024_10_03-18.16.2.bmp;3;0.08;;;;0.23;;;;;;;;1;338.69;
2024_08_27-S5.2.2.bmp;;;;;;;;;;;;;0.81;;;
2024_11_15-I18.10.1.bmp;;;;;;;;;;;;;;;;
2024_08_27-S4.3.1.bmp;;;1;27.3;0.21;0.21;1;0;0;;;;;;;
2024_10_04-B7.25.1.bmp;;;;;;;;;;;;;0.19;;;
2024_10_04-B12.38.2.bmp;2;0.31;1;20.99;0.18;0.72;;;;;;;0.14;1;248.11;
2024_10_04-B12.7.2.bmp;;;;;;;1;0;0;;;;;;;
2024_10_03-5.3.1.bmp;2;0.15;;;;0.21;;;;;;;0;;;
2024_11_15-I18.23.2.bmp;;;;;;;;;;;;;;;;
2024_10_04-B1.31.2.bmp;;;1;15.68;0.11;0.11;;;;;;;0.08;;;
2024_10_03-6.31.1.bmp;1;0.18;1;7.28;0.06;0.25;;;;;;;0;;;
2024_08_29-I10.16.1.bmp;2;0.19;;;;0.39;;;;;;;;;;
2024_10_03-1.25.1.bmp;5;0.23;;;;0.55;;;;;;;0.01;;;
2024_10_03-2.18.1.bmp;2;0.21;;;;0.35;;;;;;;;;;
2024_10_04-B11.37.2.bmp;2;0.33;;;;0.53;;;;1;46.52;;;;;
2024_10_03-15.22.1.bmp;3;0.25;;;;0.6;;;;;;;;;;
2024_10_04-F2.28.2.bmp;2;0.3;;;;0.38;;;;1;14.37;;0.27;1;109.53;
2024_10_04-B1.11.1.bmp;;;;;;;;;;;;;0;1;1281.89;
2024_10_04-B8.12.2.bmp;1;0.25;;;;;;;;;;;0.31;;;
2024_10_03-20.7.2.bmp;;;;;;;;;;;;;;;;
2024_08_29-I14.12.1.bmp;1;0.23;;;;0.23;2;0;0;;;;;;;
2024_08_27-S8.15.1.bmp;;;;;;;;;;;;;;1;258.67;
2024_10_03-16.36.2.bmp;1;0.16;1;6.09;0.05;0.21;;;;;;;;;;
2024_11_15-N3.37.1.bmp;;;;;;;;;;;;;0;1;562.43;
2024_11_15-I20.28.1.bmp;;;;;;;;;;;;;0;1;4936.79;
2024_10_04-B10.6.1.bmp;3;0.12;;;;0.28;;;;;;;0.61;1;4698.14;
2024_08_29-I13.19.2.bmp;4;0.4;;;;1.23;;;;;;;;;;
2024_10_04-F4.11.1.bmp;1;0.51;;;;;;;;;;;0.87;1;45.22;
2024_08_29-I15.7.1.bmp;2;0.41;;;;0.77;1;1;0;;;;;;;
2024_10_03-8.17.1.bmp;2;0.22;;;;0.34;;;;;;;;;;
2024_11_15-I17.30.2.bmp;;;;;;;;;;;;;;;;
2024_10_04-B6.15.1.bmp;3;0.19;;;;0.4;;;;;;;;1;236.33;
2024_10_04-B6.36.2.bmp;2;0.25;1;11.51;0.1;0.45;;;;;;;0.05;1;1733.58;
2024_10_04-F3.23.2.bmp;1;0.26;1;26.34;0.24;0.5;3;3;0;;;;0.07;;;
2024_10_04-U2.9.2.bmp;2;0.1;;;;0.15;;;;;;;0;;;
2024_10_03-18.29.1.bmp;6;0.17;;;;0.44;;;;;;;0.01;1;185.45;
2024_08_29-A4.10.1.bmp;2;0.23;;;;0.31;;;;;;;;1;290.98;
2024_11_15-I19.19.1.bmp;;;;;;;;;;;;;;;;
2024_08_27-S4.1.2.bmp;1;0.21;1;5.54;0.05;0.27;;;;;;;;;;
2024_10_04-F1.31.1.bmp;;;2;16.52;0.14;0.27;;;;;;;0.78;;;
2024_10_03-1.15.2.bmp;2;0.24;;;;0.48;;;;;;;;;;
2024_10_03-15.10.1.bmp;;;;;;;;;;;;;;;;
2024_08_27-I4.17.2.bmp;3;0.19;;;;0.48;;;;;;;;;;
2024_11_15-I21.1.1.bmp;;;;;;;1;1;0;;;;0;;;
2024_10_03-3.5.2.bmp;1;0.13;;;;;;;;;;;;;;
2024_10_04-F1.32.1.bmp;;;;;;;;;;;;;0.91;;;
2024_10_04-F2.36.2.bmp;2;0.06;;;;0.12;1;1;0;;;;;1;392.41;
2024_10_03-15.24.1.bmp;1;0.21;;;;0.21;;;;1;8.2;;;1;152.88;
2024_10_03-3.1.2.bmp;2;0.51;;;;0.73;;;;1;4.74;;;1;886.34;
2024_10_04-F2.6.1.bmp;2;0.19;2;5.95;0.05;0.36;;;;1;24.21;;0;1;2745.86;
2024_10_03-18.24.1.bmp;3;0.19;;;;0.44;;;;;;;0;;;
2024_08_27-I9.18.2.bmp;2;0.22;;;;0.39;1;0;0;;;;;;;
2024_11_15-I19.30.2.bmp;;;;;;0;;;;;;;;;;
2024_08_27-I8.20.2.bmp;2;0.3;1;9.86;0.09;0.48;;;;;;;0;;;
2024_10_04-B6.9.2.bmp;2;0.4;;;;0.46;;;;;;;;1;55.67;
2024_11_15-N3.21.2.bmp;;;;;;;;;;;;;;;;
2024_10_03-4.26.1.bmp;3;0.19;1;5.58;0.05;0.41;;;;;;;;;;11.67
2024_11_15-N2.21.2.bmp;;;;;;;;;;;;;;1;518.64;
2024_11_15-N1.32.1.bmp;;;;;;;;;;;;;;;;
2024_10_03-17.30.1.bmp;2;0.41;;;;0.64;;;;;;;;1;268.27;
2024_11_15-I17.13.1.bmp;;;;;;;1;0;0;;;;;;;
2024_10_03-16.16.2.bmp;1;0.44;;;;;1;0;0;;;;;1;87.38;
2024_11_15-I23.10.1.bmp;;;1;9.09;0.08;;;;;;;;;;;
2024_10_03-16.5.1.bmp;1;0.12;3;18.26;0.15;0.39;;;;1;348.58;;;;;
2024_08_29-I12.4.1.bmp;2;0.14;;;;0.23;;;;;;;0;;;
2024_10_04-B11.38.1.bmp;;;;;;;;;;;;;0.04;;;
2024_10_04-13.26.1.bmp;5;0.15;;;;0.61;;;;;;;;;;
2024_11_15-I18.7.2.bmp;;;;;;;;;;;;;0;1;1167.64;
2024_11_15-I17.19.1.bmp;;;;;;;;;;;;;;;;
2024_10_04-B1.25.1.bmp;;;;;;;;;;;;;0;;;
2024_10_04-B7.14.1.bmp;1;0.2;;;;;1;0;0;;;;0;;;
2024_10_04-F3.40.1.bmp;1;0.3;1;36.27;0.33;0.63;;;;1;70.89;;0.4;1;2720.25;
2024_10_04-11.2.2.bmp;4;0.16;;;;0.51;1;1;0;;;;0;1;79.15;47.56
2024_10_03-17.8.2.bmp;8;0.26;;;;0.85;;;;;;;;;;
2024_11_15-I18.17.1.bmp;;;;;;;;;;;;;0.02;1;2820.15;
2024_10_04-B13.36.1.bmp;2;0.73;;;;0.79;2;1;0;;;;0.14;1;2645.9;
2024_10_03-14.9.1.bmp;;;;;;;;;;;;;;;;
2024_11_15-N1.27.2.bmp;1;0.06;;;;;;;;;;;;;;
2024_08_29-I12.10.2.bmp;4;0.53;1;15.74;0.14;0.98;;;;;;;0;;;
2024_11_15-N4.20.2.bmp;1;0.2;;;;0.2;1;1;0;;;;0;1;544.3;
2024_10_04-U3.8.2.bmp;2;0.27;;;;0.32;;;;;;;;;;
2024_10_03-10.29.1.bmp;4;0.2;;;;0.5;;;;;;;0;1;25.53;
2024_10_03-6.14.2.bmp;2;0.74;;;;1.16;;;;;;;0;1;375.85;
2024_10_04-B12.33.1.bmp;;;;;;;;;;;;;0.93;1;58.6;
2024_10_04-B5.18.1.bmp;;;;;;;;;;1;52.91;;0.01;;;
2024_10_03-8.13.2.bmp;3;0.18;1;11.31;0.1;0.43;;;;;;;;;;
2024_08_27-S6.5.2.bmp;1;0.36;;;;;;;;;;;;;;
2024_08_29-I15.18.2.bmp;;;;;;;;;;;;;0;;;
2024_08_27-I7.3.2.bmp;3;0.22;;;;0.52;;;;;;;;1;53.05;
2024_08_29-IB2.7.2.bmp;1;0.09;;;;;;;;1;2.31;;0.38;;;
2024_10_04-B9.39.2.bmp;;;;;;;;;;;;;;;;
2024_10_03-8.13.1.bmp;;;1;8.35;0.06;;;;;;;;;;;
2024_08_29-I14.3.2.bmp;2;0.35;1;6.41;0.05;0.49;;;;;;;;;;
2024_10_04-B12.22.2.bmp;;;;;;;;;;;;;0;;;
2024_08_29-I14.1.2.bmp;4;0.35;;;;0.8;;;;1;48.56;;0;1;34.02;
2024_10_04-F3.30.1.bmp;;;2;31.54;0.23;0.46;;;;;;;0.78;1;98.82;
2024_10_03-10.23.2.bmp;4;0.22;;;;0.54;2;1;0;;;;;1;129.49;
2024_08_27-S2.4.1.bmp;;;;;;;;;;;;;;;;
2024_08_29-IB1.12.1.bmp;1;0.35;;;;0.36;;;;;;;0.59;;;
2024_08_29-IB1.14.1.bmp;;;;;;;;;;;;;0.4;1;410.9;
2024_10_04-13.24.1.bmp;;;;;;;;;;1;14.39;;;;;
2024_11_15-N2.4.1.bmp;;;;;;;;;;;;;;;;
2024_10_03-8.31.1.bmp;2;0.27;1;5.6;0.05;0.46;1;1;0;;;;0.03;;;
2024_10_03-14.15.1.bmp;1;0.17;1;14.74;0.13;0.3;;;;;;;;;;
2024_11_15-I21.31.2.bmp;1;0.15;1;5.4;0.05;0.19;;;;;;;;;;
2024_10_04-13.13.1.bmp;2;0.16;;;;0.28;;;;;;;0.01;1;86.21;
2024_10_03-6.4.1.bmp;;;;;;;;;;;;;0;;;
2024_11_15-I21.19.2.bmp;;;;;;;;;;;;;0;;;
2024_10_03-10.38.2.bmp;4;0.12;1;12.1;0.11;0.47;;;;;;;;1;47.12;
2024_11_15-I21.40.2.bmp;;;1;19.32;0.14;;;;;;;;;;;
2024_08_27-I2.2.2.bmp;;;;;;;;;;;;;;;;
2024_10_03-10.17.2.bmp;;;2;15.85;0.12;0.24;;;;1;236.54;;;;;
2024_08_29-I16.4.1.bmp;2;0.82;;;;1.28;;;;;;;;;;
2024_08_27-I4.13.1.bmp;2;0.34;;;;0.67;2;1;0;;;;0;1;186.57;
2024_10_04-11.36.1.bmp;;;1;6.65;0.06;;;;;;;;0.01;;;
2024_10_04-B6.27.1.bmp;3;0.18;;;;0.43;;;;;;;;;;
2024_10_04-12.5.1.bmp;;;1;9.69;0.07;;;;;1;61.82;;;;;
2024_08_27-S1.5.1.bmp;;;;;;;;;;;;;;;;
2024_10_03-5.6.1.bmp;;;;;;;;;;;;;;;;
2024_10_04-B2.21.1.bmp;;;2;15.9;0.14;0.23;2;2;0;;;;0.95;1;149.57;
2024_10_04-B9.38.1.bmp;;;;;;;;;;;;;0.02;1;556.29;
2024_10_03-15.36.2.bmp;3;0.24;;;;0.47;;;;;;;;;;
2024_10_03-18.17.1.bmp;2;0.09;;;;0.18;;;;;;;;;;
2024_08_29-A1.13.2.bmp;6;0.26;;;;0.71;2;2;0;;;1;;1;13202.94;
2024_08_27-I3.10.2.bmp;1;0.37;1;29.75;0.26;0.63;;;;1;273.27;;;;;
2024_10_03-14.11.1.bmp;;;;;;;;;;;;;;;;
2024_10_03-1.40.1.bmp;4;0.17;1;7.7;0.07;0.45;;;;;;;;;;
2024_10_04-B10.17.1.bmp;1;0.13;;;;;2;2;0;;;1;0;1;199.2;
2024_08_27-I8.18.2.bmp;1;0.16;;;;0.16;;;;;;;;;;
2024_11_15-N3.21.1.bmp;;;;;;;;;;;;;;;;
2024_10_03-5.28.2.bmp;1;0.16;;;;0.16;;;;;;;;1;167.33;
2024_11_15-N1.25.2.bmp;;;;;;;;;;;;;0;;;
2024_10_03-5.5.1.bmp;;;1;6.06;0.05;;1;1;0;;;;;1;99.03;
2024_11_15-I18.1.2.bmp;;;;;;;;;;;;;0.01;;;
2024_11_15-I19.22.2.bmp;;;;;;;;;;;;;;;;
2024_10_04-F2.13.1.bmp;;;;;;;1;0;0;;;;0.69;1;228.07;
2024_08_29-I11.20.2.bmp;2;0.19;;;;0.24;1;0;0;1;35.27;;;;;
2024_11_15-N3.24.2.bmp;1;0.08;;;;;1;0;0;;;;0;;;
2024_11_15-N4.17.2.bmp;1;0.23;;;;0.23;;;;;;;;;;
2024_10_03-18.25.2.bmp;2;0.2;;;;0.32;;;;;;;;1;131.29;
2024_11_15-N3.13.1.bmp;;;;;;;;;;;;;;;;
2024_08_27-S12.7.1.bmp;1;0.16;;;;0.16;;;;;;;;;;
2024_11_15-I21.21.2.bmp;1;0.12;2;7.68;0.07;0.24;;;;1;52.39;;;;;
2024_10_03-5.37.2.bmp;2;0.17;;;;0.33;;;;;;;;1;1245.1;
2024_08_27-I7.12.1.bmp;2;0.31;;;;0.49;;;;;;;0;;;
2024_08_27-I3.17.1.bmp;2;0.3;1;7.8;0.07;0.63;;;;;;;0;;;
2024_08_27-S2.8.1.bmp;;;;;;;;;;;;;;;;
2024_10_04-B10.2.2.bmp;;;;;;;;;;;;;;;;
2024_10_03-14.34.1.bmp;;;;;;;;;;;;;;;;
2024_11_15-I18.20.2.bmp;;;;;;;;;;1;154.16;;;;;
2024_10_04-13.34.2.bmp;1;0.75;;;;;;;;;;;0;;;
2024_10_03-15.36.1.bmp;1;0.06;;;;0.06;3;2;0;;;1;0;1;324.79;
2024_08_29-A1.6.2.bmp;1;0.17;;;;0.17;1;1;0;1;37.87;;0;1;22.93;
2024_10_03-19.19.2.bmp;2;0.16;;;;0.22;;;;;;;;;;
2024_10_04-B8.5.2.bmp;;;;;;;1;0;0;;;;0.01;;;
2024_10_03-10.21.1.bmp;7;0.18;;;;0.57;3;2;1;1;5.92;1;0;1;914.62;
2024_08_27-I7.14.2.bmp;2;0.47;;;;0.73;;;;1;8.26;;0;;;
2024_10_04-B5.14.2.bmp;2;0.14;;;;0.22;1;1;0;;;;0.13;1;1021.19;
2024_10_03-6.2.1.bmp;2;0.09;1;7.49;0.07;0.24;;;;;;;0;1;76.76;
2024_11_15-N1.2.2.bmp;;;;;;;;;;;;;;;;
2024_10_03-9.16.2.bmp;1;0.78;;;;;;;;1;28.7;1;;;;
2024_11_15-I17.23.1.bmp;;;;;;;;;;;;;0;;;
2024_11_15-I17.37.2.bmp;1;0.06;1;17.1;0.14;0.2;;;;1;150.82;;0;;;35.15
2024_10_03-7.36.2.bmp;;;1;13.15;0.11;0.11;2;1;0;1;88.95;;0;1;397.8;
2024_11_15-I17.39.2.bmp;;;;;;;;;;;;;0;1;422.07;
2024_08_27-S3.4.1.bmp;;;;;;;;;;;;;;;;
2024_10_03-14.23.1.bmp;1;0.27;;;;0.27;;;;;;;0.01;;;
2024_11_15-I20.29.2.bmp;;;;;;;;;;;;;0;;;
2024_10_03-1.17.1.bmp;;;1;7.31;0.07;;1;0;0;;;;0.02;;;
2024_11_15-N4.12.2.bmp;;;;;;;;;;;;;;;;
2024_10_04-B9.33.2.bmp;;;;;;;;;;;;;0;;;
2024_11_15-N3.33.2.bmp;;;;;;;;;;;;;;;;
2024_11_15-N4.35.2.bmp;1;0.19;;;;0.19;;;;;;;;;;
2024_10_03-2.25.1.bmp;7;0.45;;;;1.02;;;;;;;0;1;342.53;
2024_10_03-17.38.1.bmp;1;0.09;1;14.3;0.13;0.22;;;;;;;;1;71.63;
2024_08_27-S7.1.1.bmp;;;;;;;;;;;;;;;;
2024_10_04-B8.14.1.bmp;2;0.16;;;;0.32;;;;;;;0;;;
2024_10_04-F1.14.2.bmp;;;;;;;;;;;;;0;;;
2024_08_27-I1.12.2.bmp;;;1;8.93;0.07;;;;;;;;;;;
2024_10_03-3.19.2.bmp;6;0.2;;;;0.76;1;1;0;1;62.96;;;;;
2024_08_27-S2.6.2.bmp;1;0.13;;;;0.13;;;;;;;;;;
2024_10_04-B7.29.2.bmp;2;0.26;;;;0.35;;;;1;491.32;;0;1;26.69;
2024_10_03-16.23.1.bmp;;;;;;;;;;;;;;;;
2024_10_04-B9.29.2.bmp;2;0.08;;;;0.16;;;;;;;;;;
2024_11_15-N2.25.2.bmp;;;;;;;;;;;;1;0;;;28.83
2024_10_04-B12.40.1.bmp;1;0.06;;;;;;;;;;;0.83;;;
2024_10_04-U1.8.2.bmp;1;0.37;;;;0.37;;;;;;;0.01;;;
2024_08_27-S3.13.1.bmp;;;;;;;;;;;;;0;;;
2024_08_27-I8.11.1.bmp;4;0.17;;;;0.42;1;1;0;1;113.69;;;;;18.69
2024_10_04-U3.14.2.bmp;;;1;5.13;0.05;;2;1;0;;;;0;;;
2024_11_15-I21.35.1.bmp;;;;;;;;;;;;;;;;
2024_10_03-2.3.1.bmp;2;0.09;;;;0.17;1;0;0;;;;;;;
2024_08_29-I14.15.2.bmp;3;0.22;2;9.6;0.08;0.74;;;;;;;;;;
2024_11_15-I19.3.1.bmp;;;;;;;;;;;;;;;;
2024_10_04-13.15.1.bmp;1;0.07;;;;0.07;5;3;0;;;;;;;
2024_08_27-S8.11.2.bmp;;;;;;;;;;;;;;1;110.92;
2024_10_04-B5.2.1.bmp;;;;;;;;;;;;;0.3;1;529.1;
2024_10_03-14.20.2.bmp;2;0.12;;;;0.19;;;;;;;;;;
2024_10_03-16.14.2.bmp;2;0.3;1;32.37;0.21;0.66;;;;;;;;;;
2024_08_29-I11.4.1.bmp;2;0.13;;;;0.18;;;;1;27.16;;;;;
2024_11_15-I23.38.2.bmp;;;;;;;;;;;;;0;;;
2024_10_04-B5.39.2.bmp;;;;;;;;;;;;;0.01;;;
2024_08_29-IB2.19.2.bmp;2;0.81;;;;0.94;;;;;;;0.41;;;
2024_10_03-3.20.2.bmp;2;0.16;1;6.12;0.05;0.3;;;;;;;;1;44.24;17.96
2024_11_15-I20.37.1.bmp;1;0.14;;;;0.14;;;;;;;0;;;
2024_08_27-I1.15.1.bmp;4;0.17;2;13.14;0.11;0.74;;;;1;29.16;;;;;
2024_10_04-F2.12.1.bmp;;;2;15.73;0.1;0.15;;;;1;182.2;;;1;157.89;
2024_08_29-I12.19.1.bmp;1;0.48;1;12.19;0.1;0.58;;;;1;133.66;;;;;
2024_10_04-B4.18.2.bmp;1;0.05;;;;;;;;1;42.39;;0;1;858.75;
2024_11_15-N4.34.1.bmp;;;;;;0;;;;;;;0;;;
2024_10_04-F3.20.2.bmp;;;1;44.14;0.37;0.37;1;1;0;;;;0.22;1;3477.09;
2024_10_04-B9.11.2.bmp;1;0.24;1;12.7;0.11;0.36;;;;;;;;;;
2024_10_03-5.33.1.bmp;2;0.2;;;;0.27;;;;;;;0;;;
2024_10_04-B11.31.1.bmp;2;0.28;1;6.88;0.06;0.39;;;;1;22.9;;0.01;;;14.8
2024_10_04-B12.15.2.bmp;;;;;;;;;;;;;;;;
2024_11_15-I23.28.1.bmp;;;;;;;;;;;;;;;;
2024_10_03-3.40.1.bmp;2;0.33;;;;0.52;1;1;0;;;;0;1;478.96;
2024_10_04-F3.3.1.bmp;2;0.15;1;12.03;0.11;0.38;;;;1;31.52;;;;;
2024_10_04-B13.20.2.bmp;;;;;;;;;;;;;0;;;
2024_10_04-B5.29.1.bmp;;;;;;;;;;;;;0;;;
2024_10_04-B13.9.1.bmp;3;0.14;;;;0.29;;;;;;;0;;;
2024_10_03-6.38.2.bmp;2;0.63;;;;0.97;;;;;;;0.01;1;6133.02;1.86
2024_10_04-B10.5.1.bmp;2;0.18;;;;0.35;;;;;;;0.06;;;
2024_08_27-I4.2.2.bmp;5;0.44;2;5.84;0.05;1.09;;;;;;;;;;
2024_11_15-I19.9.2.bmp;;;;;;;;;;;;;;;;
2024_08_29-I16.5.1.bmp;4;0.35;;;;0.8;2;2;0;;;;;;;
2024_10_04-B1.26.1.bmp;1;0.26;;;;;;;;;;;0.22;;;
2024_10_03-7.12.2.bmp;1;0.73;;;;;;;;;;;0;;;
2024_10_03-16.1.1.bmp;2;0.22;;;;0.28;2;2;0;;;;;;;
2024_11_15-N3.39.2.bmp;;;;;;;;;;;;;;1;22.76;
2024_10_04-F3.37.2.bmp;;;;;;0;;;;;;;0;;;
2024_10_04-B7.40.2.bmp;;;;;;;;;;1;38.33;;0;1;194.45;
2024_10_04-11.39.2.bmp;5;0.22;;;;0.59;1;0;0;;;;0;;;
2024_10_03-2.1.2.bmp;2;0.42;;;;0.59;;;;1;8.2;;;1;7.87;
2024_11_15-I22.12.1.bmp;;;;;;;;;;;;;0;;;
2024_10_03-20.1.2.bmp;2;0.81;;;;1.12;;;;;;;;;;
2024_10_04-F3.4.2.bmp;;;1;6;0.05;0.05;;;;;;;0;;;
2024_10_04-U4.1.2.bmp;1;0.26;;;;;;;;;;;0;;;
2024_11_15-I21.27.2.bmp;;;1;9.61;0.08;;;;;1;54.26;;;;;
2024_08_29-I14.8.1.bmp;6;0.27;;;;0.78;;;;1;102.74;;;;;
2024_08_27-S4.8.2.bmp;;;;;;;;;;1;215.85;;;;;
2024_11_15-I21.12.1.bmp;;;;;;;;;;;;;0;1;12957.78;
2024_10_04-B1.16.1.bmp;;;2;18.09;0.15;0.27;;;;1;48.38;;0.28;;;
2024_11_15-N2.27.2.bmp;;;1;14.57;0.1;;;;;;;;;;;
2024_10_04-B11.31.2.bmp;2;0.8;;;;0.97;;;;;;;;;;
2024_10_04-B5.10.2.bmp;1;0.19;3;7.42;0.06;0.35;;;;1;33.56;;;1;107.68;
2024_08_27-S3.14.2.bmp;;;;;;;1;1;0;;;;0;;;
2024_08_29-I14.18.2.bmp;5;0.14;1;6.33;0.06;0.56;;;;;;;;;;
2024_08_27-S4.5.2.bmp;4;0.1;;;;0.31;;;;;;;;;;
2024_10_03-17.1.1.bmp;5;0.21;;;;0.69;;;;;;;0;1;871.39;
2024_11_15-I21.4.1.bmp;;;;;;;;;;;;;0;;;
2024_10_04-B13.11.1.bmp;;;1;5.13;0.05;;2;2;0;;;;0;;;
2024_10_04-B10.9.1.bmp;;;;;;;;;;;;;0.02;;;
2024_10_03-15.26.1.bmp;1;0.09;;;;;1;0;0;;;;0.01;1;9.91;
2024_10_03-1.25.2.bmp;1;0.19;1;6.91;0.05;0.25;;;;;;;;;;
2024_10_03-5.13.2.bmp;1;0.3;;;;;;;;;;;;;;
2024_10_04-F2.31.1.bmp;4;0.18;1;5.23;0.05;0.61;1;0;0;1;5.49;;0;;;
2024_10_04-B10.15.2.bmp;6;0.27;1;6.38;0.06;0.67;;;;;;;;1;294.38;
2024_11_15-I23.3.1.bmp;;;;;;;;;;;;;;;;
2024_10_03-9.38.1.bmp;3;0.12;1;5.97;0.05;0.27;;;;;;;0;;;
2024_11_15-I19.21.1.bmp;;;1;12.02;0.1;;;;;1;102.86;;0;;;
2024_10_03-8.39.2.bmp;4;0.12;;;;0.32;3;1;0;;;;;1;17.95;
2024_10_04-13.6.1.bmp;1;0.22;1;24.08;0.07;0.29;;;;;;;0;;;11.44
2024_11_15-I21.35.2.bmp;;;;;;;;;;;;;0;;;
2024_10_04-F2.2.2.bmp;1;0.39;1;29.37;0.26;0.66;;;;1;538.38;;;1;2148.55;
2024_10_04-11.5.2.bmp;;;2;17.63;0.14;0.26;;;;1;56.94;;;;;
2024_08_27-S10.9.1.bmp;;;;;;;;;;;;;0;;;
2024_10_03-10.25.1.bmp;;;1;14.39;0.12;0.12;;;;;;;0;;;
2024_08_27-S10.3.1.bmp;1;0.12;;;;0.12;;;;;;;;1;191.12;
2024_10_03-9.29.1.bmp;;;;;;;;;;;;;0;1;203.02;
2024_10_03-8.21.1.bmp;;;;;;;;;;;;;0;;;
2024_10_03-1.28.2.bmp;3;0.14;;;;0.27;;;;;;;;;;
2024_10_03-20.14.1.bmp;1;0.19;;;;;;;;;;1;0;1;1746.77;15.83
2024_10_03-16.24.2.bmp;7;0.16;;;;0.7;;;;;;;0;;;
2024_11_15-I18.16.1.bmp;;;;;;;;;;;;;;1;645.83;
2024_10_03-18.13.1.bmp;5;0.2;;;;0.67;;;;;;;0;;;
2024_08_27-I2.15.2.bmp;2;0.15;;;;0.29;;;;;;;;;;
2024_10_04-B2.32.2.bmp;1;0.29;;;;;;;;;;;0;;;
2024_11_15-I21.20.1.bmp;;;;;;;;;;;;;;;;
2024_10_04-B5.9.2.bmp;;;1;9.79;0.08;0.09;2;2;0;1;155.42;1;0.01;1;2262.78;
2024_10_03-2.40.1.bmp;;;1;6.51;0.06;;;;;;;;;;;
2024_10_03-4.22.1.bmp;5;0.25;;;;0.84;1;0;0;1;12.49;;;;;32.55
2024_10_03-9.5.2.bmp;3;0.24;;;;0.36;2;2;0;;;;;1;1030.69;15.75
2024_11_15-I17.36.2.bmp;2;0.12;;;;0.23;1;0;0;1;29.35;;;;;
2024_08_27-I6.5.2.bmp;2;0.34;3;11.06;0.1;0.81;;;;;;;;1;43.41;
2024_11_15-N1.22.2.bmp;;;;;;;;;;;;;;1;11361.23;
2024_08_29-IB1.11.2.bmp;;;1;29.91;0.23;;;;;;;;0.96;;;
2024_11_15-I20.12.2.bmp;;;1;26.67;0.13;;;;;;;;0;1;119.38;
2024_10_03-6.21.1.bmp;2;0.24;1;6.65;0.06;0.49;1;0;0;;;;;;;
2024_10_04-B3.29.1.bmp;4;0.17;;;;0.45;8;4;2;;;;;;;40.54
2024_10_04-B8.27.1.bmp;1;0.15;1;20.86;0.19;0.34;;;;1;413.27;;0;1;123.8;
2024_10_04-B1.13.2.bmp;;;;;;;;;;;;;0;;;
2024_10_04-B12.19.1.bmp;1;0.62;1;7.28;0.06;0.69;;;;;;;0.73;;;
2024_10_04-B9.5.1.bmp;;;1;29.5;0.19;;;;;;;;0.92;1;144.65;
2024_10_04-B1.8.1.bmp;;;;;;;;;;;;;0;;;
2024_08_29-I16.8.1.bmp;2;0.29;;;;0.45;;;;;;;0;;;
2024_08_27-S8.12.1.bmp;1;0.07;;;;0.07;;;;;;;;;;
2024_10_04-B3.29.2.bmp;3;0.07;;;;0.2;6;3;0;;;;;;;33.85
2024_10_04-B10.30.1.bmp;;;;;;;;;;;;;;;;
2024_10_03-10.27.1.bmp;;;1;7.45;0.06;;;;;;;;;1;524.17;
2024_10_04-F1.11.2.bmp;2;0.09;;;;0.17;;;;;;;0;1;253.78;
2024_11_15-I23.27.1.bmp;;;;;;;;;;;;;0;;;
2024_10_04-F1.8.2.bmp;;;1;25.4;0.11;;;;;1;133.03;;0;1;5231.3;
2024_08_29-I13.3.1.bmp;2;0.23;1;11.53;0.1;0.54;;;;;;;;;;
2024_10_04-B12.11.2.bmp;3;0.16;;;;0.34;;;;;;;0;;;
2024_10_03-16.34.2.bmp;2;0.27;;;;0.34;;;;;;;0;;;
2024_11_15-I22.16.2.bmp;;;;;;;;;;1;76.21;;;;;
2024_11_15-N4.6.1.bmp;;;;;;;;;;;;;;;;
2024_10_03-7.6.1.bmp;;;;;;;;;;;;1;;1;604.75;
2024_11_15-N4.8.1.bmp;;;;;;;1;0;0;;;;0;;;
2024_11_15-N4.40.2.bmp;;;;;;;;;;;;;0;;;
2024_10_04-F1.2.1.bmp;1;0.21;;;;0.21;1;0;0;;;;0;1;178.06;
2024_11_15-N1.12.1.bmp;;;;;;;;;;;;;;1;2605.18;
2024_10_03-6.19.1.bmp;4;0.21;1;8.23;0.06;0.63;1;1;0;;;;0;1;17901.63;
2024_10_04-F2.19.2.bmp;;;;;;;;;;;;;0;;;
2024_11_15-I21.16.2.bmp;1;0.17;;;;;;;;;;;0;;;
2024_11_15-I22.14.2.bmp;;;1;13.78;0.1;;;;;1;50.72;;0;;;
2024_11_15-I19.11.2.bmp;;;;;;0;1;0;0;;;;;1;2156.14;
2024_11_15-N3.27.1.bmp;;;;;;;;;;;;;0;;;
2024_11_15-I23.4.1.bmp;;;;;;;;;;;;;0;;;
2024_11_15-N2.18.2.bmp;;;;;;;;;;;;;;1;72.51;
2024_10_03-9.24.1.bmp;;;;;;;;;;;;;0;;;
2024_11_15-I18.13.2.bmp;;;1;11.71;0.07;;;;;;;;;;;28.67
2024_10_03-15.37.2.bmp;7;0.15;1;7.23;0.06;0.69;;;;;;;;;;
2024_10_04-B4.1.1.bmp;;;;;;;;;;;;;0.03;;;
2024_08_27-S4.11.1.bmp;;;1;5.47;0.05;;;;;;;;;;;
2024_10_04-B13.14.2.bmp;2;0.1;;;;0.19;;;;;;;;;;
2024_10_03-9.14.2.bmp;;;;;;;;;;;;;;1;153.54;
2024_10_04-B2.24.2.bmp;2;0.3;;;;0.42;;;;;;;0.02;;;
2024_11_15-N3.25.2.bmp;;;;;;;;;;;;;;;;
2024_10_03-5.26.1.bmp;2;0.23;;;;0.31;;;;;;;;;;
2024_10_04-12.23.1.bmp;3;0.34;1;6.64;0.05;0.97;;;;;;;0;1;48.17;
2024_10_04-12.19.2.bmp;;;;;;;;;;;;;0.02;;;
2024_10_04-B10.23.2.bmp;1;0.14;;;;;;;;;;;;;;
2024_08_27-I4.8.1.bmp;3;0.09;;;;0.24;;;;;;;0;1;126.27;
2024_11_15-N2.12.1.bmp;;;;;;;;;;;;;0.01;1;1397.07;
2024_11_15-N3.9.2.bmp;1;0.08;;;;;;;;;;;;;;
2024_11_15-I19.35.2.bmp;;;;;;;;;;;;;;1;58.92;
2024_08_27-S1.11.1.bmp;;;1;6.78;0.06;;;;;;;;;;;
2024_10_03-16.20.2.bmp;1;0.08;;;;0.08;;;;;;;0;1;108.49;
2024_10_03-5.33.2.bmp;7;0.26;;;;0.88;;;;;;;0;1;411.52;
2024_10_04-B12.32.1.bmp;1;0.54;1;10.6;0.08;0.63;;;;;;;0;1;194.53;
2024_08_27-S4.7.1.bmp;1;0.1;;;;0.1;;;;;;;;;;
2024_08_29-A1.5.2.bmp;;;;;;;1;1;0;;;;;1;4160.65;
2024_10_04-11.19.1.bmp;6;0.25;;;;0.94;6;5;0;;;;0;1;58.02;12.12
2024_10_04-B9.40.2.bmp;;;1;9.72;0.08;0.08;;;;1;53.74;;;;;
2024_10_04-B3.32.1.bmp;;;;;;;2;1;0;;;;0;1;1808.36;
2024_08_27-S1.1.1.bmp;;;1;13.13;0.11;;;;;;;;;;;
2024_08_29-A4.8.1.bmp;1;0.21;;;;;3;2;1;;;;0;1;226.87;48.97
2024_11_15-I18.28.1.bmp;;;;;;;;;;;;;;;;
2024_11_15-I17.14.1.bmp;;;;;;;;;;;;;;;;39.97
2024_11_15-N1.26.1.bmp;1;0.15;;;;;;;;;;;0;;;
2024_11_15-N4.14.2.bmp;;;;;;;;;;;;;0;;;
2024_08_29-A2.15.1.bmp;1;0.7;;;;0.7;3;3;0;1;32.13;;0.03;1;545.46;
2024_10_04-12.20.1.bmp;4;0.11;;;;0.36;;;;;;;;1;4469.71;
2024_08_29-A2.3.1.bmp;3;0.46;;;;0.83;;;;;;;0;;;
2024_08_29-I14.6.1.bmp;7;0.3;;;;0.91;;;;;;;;1;24.16;
2024_08_29-I15.7.2.bmp;3;0.75;;;;1.6;3;2;0;;;;0;1;180.82;
2024_08_27-S11.11.1.bmp;;;;;;;;;;;;;0;;;
2024_08_27-S3.3.1.bmp;1;0.08;;;;;;;;;;;;;;
2024_10_03-8.28.2.bmp;2;0.13;;;;0.22;;;;;;;;;;
2024_08_27-S12.8.1.bmp;1;0.22;;;;;4;3;0;1;59.02;;0;;;
2024_11_15-N4.5.2.bmp;;;1;22.85;0.14;;;;;;;;;1;218.69;
2024_11_15-I23.15.1.bmp;;;;;;;;;;;;;;;;
2024_11_15-N2.15.2.bmp;;;;;;;;;;;;;;;;
2024_08_27-I4.6.1.bmp;3;0.2;;;;0.35;;;;;;;0;;;
2024_10_04-B8.23.2.bmp;1;0.55;;;;0.55;;;;;;;0.01;;;
2024_10_04-B3.26.1.bmp;1;0.53;1;7.35;0.06;0.59;1;1;0;1;20.04;;0.14;;;
2024_08_27-I9.3.2.bmp;;;2;15.66;0.12;0.22;;;;;;;;;;
2024_10_03-6.7.2.bmp;5;0.43;;;;1;;;;1;17.76;;;1;4613;54.84
2024_11_15-I21.10.1.bmp;;;;;;;;;;;;;0;;;
2024_11_15-I21.39.2.bmp;;;1;9.79;0.08;;;;;1;64.99;;;;;
2024_10_03-18.4.1.bmp;2;0.39;;;;0.55;;;;;;;0;;;
2024_10_04-F4.3.1.bmp;3;0.35;;;;0.71;;;;1;52.36;;;1;317.84;
2024_08_27-I8.7.1.bmp;2;0.24;;;;0.43;;;;;;;;1;203.64;
2024_11_15-N1.17.2.bmp;;;;;;;;;;;;;0;;;
2024_11_15-I17.18.1.bmp;;;;;;;;;;;;;;;;
2024_10_04-B2.38.1.bmp;;;;;;;;;;;;;0.07;;;
2024_10_04-F2.5.2.bmp;4;0.19;1;5.08;0.05;0.47;6;5;0;;;;;;;
2024_10_04-B14.4.1.bmp;3;0.15;;;;0.26;;;;;;;0.55;;;
2024_11_15-I23.36.1.bmp;;;;;;;;;;;;;;;;
2024_08_29-A1.16.1.bmp;3;0.23;;;;0.53;1;0;0;;;;;1;58983.39;
2024_08_29-I16.18.1.bmp;2;0.23;1;6.11;0.05;0.37;;;;;;;;;;
2024_08_29-I13.18.2.bmp;4;0.23;;;;0.72;;;;;;;;;;23.35
2024_10_03-10.2.2.bmp;2;0.22;;;;0.35;;;;1;296.69;;;;;
2024_10_03-17.21.1.bmp;1;0.36;;;;;;;;;;;;;;
2024_08_27-S7.9.1.bmp;;;;;;0;;;;1;10.25;;;;;
2024_08_27-S1.14.1.bmp;;;;;;;;;;;;;;;;
2024_10_04-U2.10.1.bmp;1;0.21;;;;0.21;;;;;;;0;;;
2024_10_04-12.17.1.bmp;5;0.21;;;;0.65;;;;;;;0;;;
2024_10_04-B9.34.2.bmp;;;;;;;1;0;0;;;;0.02;1;382.85;
2024_08_29-I10.10.2.bmp;5;0.56;;;;1.45;;;;;;;;;;50.51
2024_10_04-B3.5.2.bmp;;;1;24.37;0.2;;;;;;;;;1;1821.22;
2024_10_04-B7.9.2.bmp;;;;;;;;;;;;;;;;
2024_08_29-IB2.20.1.bmp;;;;;;;;;;;;;0.07;1;137.3;
2024_11_15-I20.27.2.bmp;;;;;;;;;;;;;0;;;
2024_10_04-B9.30.1.bmp;2;0.25;1;28.16;0.17;0.62;1;0;0;;;;0.66;1;10469.68;
2024_10_04-B7.17.1.bmp;;;;;;;2;2;0;;;;0.03;;;
2024_11_15-N3.30.1.bmp;1;0.07;;;;;;;;;;;0;;;
2024_10_03-4.21.1.bmp;1;0.07;;;;;;;;;;;;;;
2024_10_04-U1.5.1.bmp;1;0.21;1;6.86;0.06;0.27;;;;;;;0;;;
2024_10_03-3.32.1.bmp;4;0.24;;;;0.75;;;;;;;;;;
2024_10_04-12.4.2.bmp;2;0.16;;;;0.21;;;;;;;;;;
2024_11_15-I23.29.1.bmp;;;;;;;;;;;;;;1;653.88;
2024_10_03-1.5.2.bmp;2;0.2;1;6.13;0.05;0.43;;;;;;;;;;
2024_10_04-F4.9.1.bmp;;;1;9.88;0.08;0.08;;;;1;73.62;;0.14;1;2010.7;
2024_11_15-I22.2.2.bmp;;;;;;;;;;;;;;;;
2024_08_29-I12.9.1.bmp;2;0.28;;;;0.52;;;;;;;;;;
2024_10_04-B5.22.1.bmp;;;;;;;1;1;0;;;;0.25;1;121.57;
2024_10_04-B5.21.1.bmp;;;;;;;1;1;0;;;;0;;;
2024_10_04-B5.24.1.bmp;1;0.41;4;32.09;0.29;1.31;2;2;0;1;325.82;;0;;;
2024_08_29-I16.3.1.bmp;2;0.78;1;27.74;0.17;1.1;;;;1;80.74;;;;;
2024_10_04-B5.1.2.bmp;;;;;;;;;;;;;0.15;;;
2024_10_03-16.31.1.bmp;1;0.18;;;;;8;4;1;1;13.47;;0;1;126.18;
2024_08_27-I3.18.1.bmp;2;0.26;;;;0.46;;;;;;;0;;;
2024_08_27-I4.17.1.bmp;3;0.29;;;;0.67;;;;1;46.4;;0;1;137.91;
2024_11_15-I17.36.1.bmp;;;2;9.71;0.08;0.13;;;;;;;;;;
2024_10_04-11.3.2.bmp;;;1;6.65;0.06;0.06;;;;;;;;;;
2024_10_04-B10.16.1.bmp;2;0.39;;;;0.45;;;;;;;;;;
2024_10_04-11.14.1.bmp;2;0.36;;;;0.55;;;;;;;0.01;;;
2024_08_29-I16.2.2.bmp;1;0.32;1;8.78;0.08;0.39;;;;;;;;1;118.37;
2024_08_27-S6.1.2.bmp;;;2;8.77;0.07;0.12;;;;;;;;;;
2024_08_27-I5.16.1.bmp;2;0.24;1;7.77;0.05;0.46;;;;1;30.33;;0;;;
2024_11_15-I19.32.2.bmp;;;;;;;1;1;0;;;;0;;;
2024_10_04-B10.28.2.bmp;;;;;;0;;;;;;1;0;1;402.98;40.91
2024_10_03-19.4.2.bmp;;;;;;;;;;;;;;;;
2024_10_04-F3.27.1.bmp;3;0.56;;;;0.68;;;;1;4.76;1;0.06;1;1882.46;11.97
2024_08_29-A2.5.2.bmp;3;0.21;;;;0.42;;;;;;;;1;53039.2;
2024_10_04-B11.11.2.bmp;5;0.22;;;;0.61;1;1;0;;;;0;;;
2024_08_29-A2.2.1.bmp;1;0.23;;;;0.23;;;;;;;;1;11.74;
2024_10_03-17.6.2.bmp;1;0.15;;;;;;;;;;;;;;
2024_10_03-7.39.1.bmp;2;0.1;;;;0.2;;;;;;;0.01;;;
2024_10_04-F2.25.2.bmp;2;0.33;;;;0.46;;;;;;;0;;;
2024_10_04-B8.24.1.bmp;;;;;;;;;;;;;0;;;
2024_08_27-S10.4.2.bmp;1;0.79;;;;0.79;1;1;0;;;;;1;410.92;
2024_10_04-F2.33.2.bmp;3;0.33;;;;0.52;1;0;0;1;629.05;;0;;;15.96
2024_10_04-U3.19.1.bmp;;;1;17.02;0.14;0.14;;;;1;558.35;;0;;;
2024_08_29-A3.13.2.bmp;1;0.24;;;;0.24;;;;;;;;;;16.79
2024_08_29-IB1.5.1.bmp;;;;;;;;;;;;;0.38;;;
2024_10_03-17.34.2.bmp;2;0.12;;;;0.18;;;;;;;;;;14.48
2024_11_15-I23.39.2.bmp;;;;;;;2;1;0;;;;;;;
2024_10_03-16.25.1.bmp;2;0.26;;;;0.45;;;;;;;;;;
2024_08_27-I3.13.1.bmp;1;0.13;1;6.1;0.05;0.19;;;;;;;0;;;
2024_08_27-S2.2.1.bmp;3;0.13;1;5.13;0.05;0.31;;;;;;;;1;85.79;22.17
2024_10_04-B6.17.2.bmp;;;1;11.03;0.1;;;;;;;;;;;
2024_11_15-N3.11.1.bmp;;;;;;;;;;;;;;;;
2024_10_04-13.29.2.bmp;2;0.17;;;;0.32;3;3;0;;;;;1;9.38;38.14
2024_08_29-IB1.10.1.bmp;;;;;;;;;;;;;0.32;;;
2024_10_03-5.7.2.bmp;1;0.05;;;;0.05;1;0;0;;;1;0;1;320.15;
2024_08_27-S10.1.1.bmp;;;;;;;;;;;;;;;;
2024_10_04-B11.23.2.bmp;3;0.53;;;;0.97;;;;1;14.2;;;;;
2024_10_04-B7.13.1.bmp;;;;;;;1;1;0;;;;0.32;;;
2024_10_03-7.21.1.bmp;1;0.09;;;;;;;;;;;0;;;
2024_10_03-16.6.1.bmp;3;0.22;;;;0.41;1;0;0;;;;;;;
2024_08_27-S4.2.2.bmp;;;;;;;;;;;;;;;;
