Repository: lukas1spl/Sawn-Timber-Lamellae-Analysis

# Linking Visual Timber Quality Classification to Mechanical Properties: A Comparative Study using a Wood Defect Detection Model

This repository contains the statistical data analysis sawn timber lamellae as part of my master thesis. It contains the used R-code and datasets used for evaluating the relationship of visual quality classification and strength properties.

## Dataset

- **Tree Species:** Norway Spruce (*Picea abies*)
- **Site Description** Subalpine stands, Graubünden - Switzerland
- **Sample Size:** 2'525 sawn timber lamellae sections (37 x 110 x 600 mm)
- **Data:**
  -  input datasets (post data acquisition)
  -  output datasets (post data preparation)

File: data/lamellae.csv (part 1 of 5)
"sample_name","Quality","Quality_Factor","Density","MOE","MOR","PrePD","PostPD","max_knot","knot_decisive"
"1.1",2,"2",421.49,9.045406273,60.30044403,6.299993038,2.420004845,11,1
"1.10",3,"3",404.802,5.806639503,28.54925647,0,3.502135277,52,1
"1.11",3,"3",414.726,8.209796128,59.14280326,6.460001469,10.63296413,12,NA
"1.12",2,"2",511.366,11.22680946,69.22156663,10.50001574,7.639856339,27,1
"1.13",1,"1",383.843,7.217398791,56.02753477,7.099977493,0,15,NA
"1.14",1,"1",397.707,8.51502812,54.44404648,5.740002632,3.474969864,13,1
"1.15",2,"2",434.354,8.352101819,64.55743786,8.73999548,6.359357834,29,1
"1.16",1,"1",373.364,8.319465871,58.73890403,8.579984665,1.038287163,7,NA
"1.17",3,"3",372.699,8.505080165,61.23048824,12.8800106,0.560005188,7,NA
"1.18",1,"1",502.717,10.92609655,64.7968175,6.72002697,3.962118149,17,NA
"1.19",1,"1",378.645,5.559208916,33.61892426,1.300002098,0,0,NA
"1.2",2,"2",380.825,6.748810118,38.5073749,3.439972878,0,0,NA
"1.20",1,"1",382.014,7.797908537,55.52423473,6.480014801,0.399982452,19,NA
"1.21",2,"2",488.024,11.22081825,74.51921353,7.400009155,11.63422775,32,1
"1.22",3,"3",512.817,11.90911829,85.12131011,12.29998875,8.681371689,27,1
"1.23",3,"3",394.592,7.233895245,36.20565022,4.339986801,0,7,NA
"1.24",2,"2",499.554,11.11113505,72.23861847,6.760000706,8.825375557,21,1
"1.25",2,"2",508.483,11.71615372,75.73818671,8.380023479,6.649830818,23,1
"1.26",2,"2",395.154,8.049040127,57.42305916,7.459993362,0.81999588,20,1
"1.27",3,"3",462.963,7.754270102,50.40325111,1.739991188,2.411766052,18,NA
"1.28",2,"2",445.131,8.599223058,42.9250922,6.279988289,2.839981079,14,1
"1.29",2,"2",463.069,6.849484379,39.04049323,0.640017033,0.740008354,20,1
"1.3",3,"3",389.372,6.357901009,31.1407824,3.819989204,3.044011116,40,1
"1.30",2,"2",468.23,7.119005476,44.81675809,5.800002575,2.540016174,23,1
"1.31",2,"2",454.813,8.036298233,66.27612938,10.98001719,0,25,1
"1.32",1,"1",381.182,9.032997515,62.07715916,11.599998,1.019994736,10,1
"1.33",3,"3",441.688,7.357239177,52.74195262,5.440004349,5.15574646,35,1
"1.34",3,"3",423.653,7.313008134,43.80287764,2.400008678,3.179990768,36,1
"1.35",2,"2",422.544,8.051821716,58.6479385,7.220015049,4.077741623,27,1
"1.36",2,"2",396.54,7.903509402,59.94139163,13.62001085,0,24,1
"1.39",3,"3",483.089,10.16178952,58.7555358,3.040019512,10.09015083,26,1
"1.4",2,"2",425.328,7.208286607,56.21027476,7.140005589,4.579983711,26,1
"1.40",3,"3",380.739,6.973008095,42.42892145,3.739971161,1.280021667,41,1
"1.5",2,"2",419.084,8.141497012,55.86002312,3.839990616,9.64696312,20,1
"1.6",3,"3",429.918,8.13933341,44.33469,6.43999052,3.840003967,31,1
"1.7",2,"2",409.809,8.039371139,55.94419072,6.879995823,0.549732208,27,1
"1.8",3,"3",446.765,7.884227,51.98097457,4.559998512,4.839997292,32,1
"1.9",1,"1",408.073,8.911978302,68.27697632,12.70000124,0,8,NA
"10.1",1,"1",394.655,8.748886138,62.34375975,9.100008011,0.019990921,10,1
"10.10",1,"1",400.477,8.380578404,61.25829883,8.640007496,0.220009804,12,NA
"10.11",2,"2",415.558,7.893311817,47.16106361,3.199997425,2.84001255,31,1
"10.12",2,"2",389.216,8.004117566,51.5467405,5.960000038,3.319991112,20,1
"10.13",3,"3",441.506,8.918452341,51.72398855,3.660012722,3.307351112,18,1
"10.14",2,"2",431.799,10.16143421,69.96366154,9.919995785,8.056964874,0,NA
"10.15",1,"1",424.221,8.942114303,58.71835918,3.500005245,1.800012589,0,NA
"10.16",2,"2",435.462,9.147270989,68.21733973,7.980003834,5.742038727,17,1
"10.17",2,"2",462.963,9.930535407,73.51514257,13.03998899,0.840003967,13,1
"10.18",1,"1",383.733,7.1738332,56.74640952,7.580023289,0,0,NA
"10.19",1,"1",433.518,9.046541923,68.15332713,8.799993038,0,0,NA
"10.2",2,"2",424.429,8.763707161,64.9175331,8.87997961,3.042097092,22,1
"10.20",2,"2",395.258,6.998637386,51.02743731,3.940001488,0.059997559,36,NA
"10.21",3,"3",407.56,6.603605747,47.66940728,4.760001659,1.159992218,18,1
"10.22",3,"3",479.537,9.978303596,66.28506171,5.199988365,4.300000191,40,1
"10.23",3,"3",388.397,6.906722469,53.7453316,7.220005989,2.899990082,22,1
"10.24",2,"2",492.639,12.28346655,83.96847906,11.69999981,10.16108894,10,1
"10.25",1,"1",426.203,10.0663828,71.33012783,13.71998405,6.137771606,12,NA
"10.26",2,"2",393.879,8.60198248,52.2727348,5.819989204,0.180012703,33,1
"10.27",1,"1",391.503,6.943459261,55.52628142,8.080024242,0,7,NA
"10.28",2,"2",464.294,10.41687079,70.9256487,10.2600112,5.583051682,14,1
"10.29",1,"1",488.337,12.30445806,80.29691106,9.299989223,8.569446564,20,1
"10.3",1,"1",385.078,9.178947234,63.64540938,12.81999016,0,6,NA
"10.30",3,"3",379.197,9.658721166,57.97850101,3.559999943,9.210551262,25,NA
"10.31",2,"2",416.977,7.154154922,42.16787129,2.159985542,0.020007133,0,1
"10.32",3,"3",399.367,5.590311935,25.91989605,1.599992752,1.13999939,35,1
"10.33",1,"1",428.778,9.571752132,71.25850837,15.54337263,0.779983521,0,NA
"10.34",2,"2",389.453,7.118709604,58.40218976,14.18001032,0,17,1
"10.35",2,"2",435.291,9.15875817,69.64197094,9.659996986,5.119344711,17,1
"10.36",2,"2",488.503,12.17190128,80.08048356,10.10002232,9.193609238,13,1
"10.38",2,"2",402.645,8.857920351,56.87510233,6.239993572,0.179987907,15,1
"10.39",1,"1",489.552,12.77940975,88.694564,14.50002289,7.860992432,11,NA
"10.4",2,"2",512.375,10.19115696,66.22690167,3.639987469,8.366844177,28,1
"10.40",2,"2",454.203,9.371892782,60.76897475,4.599997044,4.630168915,17,NA
"10.5",2,"2",404.294,8.864885639,57.91436658,10.05097771,0.059995651,18,1
"10.6",1,"1",407.906,8.820157531,62.41154897,13.69999123,0,39,1
"10.7",3,"3",426.259,5.356211825,29.0118664,7.900005817,0,48,1
"10.8",1,"1",384.952,6.911322928,55.1062767,9.820010662,0,0,NA
"10.9",2,"2",383.843,8.528423308,57.30567673,9.340013981,4.614522934,17,1
"11.1",1,"1",393.713,8.560737688,62.25611765,9.240008354,3.859994888,17,NA
"11.10",1,"1",441.425,10.46680036,72.71580862,10.05999088,7.240003586,9,NA
"11.11",1,"1",445.054,10.04007124,79.14700384,10.45999575,0,8,NA
"11.12",1,"1",372.644,8.785164231,60.29126805,9.706969738,0.019994736,0,NA
"11.13",1,"1",383.039,7.548680805,56.72278977,6.41999197,0,17,NA
"11.14",3,"3",468.175,5.710585095,23.49870571,3.60000515,2.879998207,36,1
"11.15",2,"2",487.691,11.02334364,86.85453312,14.31998491,8.002008438,9,1
"11.16",3,"3",419.729,7.341444951,50.22963351,4.379978657,0.020015717,33,1
"11.17",2,"2",393.037,7.60830381,51.4470863,4.57997942,0.020054817,20,1
"11.18",2,"2",392.049,8.643971712,64.46971779,11.61997223,0,17,1
"11.2",3,"3",463.795,7.02933501,40.93604295,0.879987717,4.240006447,17,1
"11.20",1,"1",379.893,7.33538531,35.85610761,0,3.760011196,24,1
"11.21",1,"1",387.18,8.80585682,53.93845267,5.15998745,2.600027084,8,NA
"11.22",3,"3",442.371,10.27407004,70.72004916,7.980030537,8.523985863,7,NA
"11.23",1,"1",407.713,8.568953197,60.22233365,8.300002098,4.025789261,17,1
"11.24",1,"1",479.241,12.3008839,81.02390434,12.42000341,5.680007935,8,NA
"11.25",1,"1",466.678,12.10584221,82.90952275,13.49997711,10.5320034,0,NA
"11.26",2,"2",423.431,9.438557065,69.48306512,9.50000906,0,16,1
"11.27",3,"3",487.691,6.258432243,35.66666472,1.920006752,0,41,1
"11.28",2,"2",437.718,10.0820815,62.43798536,4.419993401,5.297122002,19,1
"11.29",1,"1",381.626,8.084688423,63.15866802,15.42000723,0,14,NA
"11.3",1,"1",456.864,11.73468151,81.48799569,11.3799839,10.68605232,6,NA
"11.30",2,"2",440.937,10.4412698,66.85577575,4.759994507,3.282007217,16,1
"11.31",2,"2",424.983,9.158185536,68.50985042,9.08000946,0,19,1
"11.32",1,"1",372.003,7.887031223,54.27018034,6.76000452,0,16,NA
"11.33",1,"1",383.514,8.403669491,57.16082483,7.439984798,0,18,NA
"11.34",3,"3",463.739,6.809379934,53.28453445,4.900001049,0.340001106,44,1
"11.35",3,"3",460.079,6.876987672,42.7971937,3.600005627,0.01999855,23,NA
"11.36",1,"1",440.452,10.57467194,70.32569139,8.31999588,4.519997597,7,NA
"11.37",3,"3",406.188,5.875053509,26.01921401,3.680011749,1.182361603,49,1
"11.38",1,"1",380.616,7.582492673,56.88157864,9.660013676,0,35,1
"11.39",2,"2",418.884,7.362335055,38.96846444,2.679999828,0.900003433,22,1
"11.4",2,"2",439.166,10.43703064,74.9245162,10.01998854,2.479997635,6,NA
"11.40",1,"1",450.543,11.5239449,81.61553845,10.99999046,8.554576874,0,NA
"11.5",2,"2",397.095,8.920350631,62.72471658,10.02002287,0.059995651,15,1
"11.6",1,"1",398.259,7.832278785,52.49006382,5.523759842,0,19,1
"11.7",2,"2",491.794,12.71740773,81.90534946,11.49998426,8.801757812,10,1
"11.8",1,"1",440.563,10.16559337,72.15801795,9.499983311,8.980579376,25,1
"11.9",2,"2",379.939,8.081829483,59.29299117,13.88000393,0,21,1
"12.1",3,"3",467.288,6.052467323,32.07190843,4.119996071,0,36,1
"12.10",3,"3",375.781,7.067243444,48.04662647,4.359996796,0,33,1
"12.11",3,"3",404.728,6.604585209,48.50536232,4.21999073,0.340016365,39,1
"12.12",1,"1",448.688,10.33128524,70.9414813,10.15999746,4.640005112,35,1
"12.13",2,"2",388.592,8.805689703,56.50700552,6.480001926,1.600016594,15,1
"12.14",2,"2",462.076,10.00831914,61.07531032,3.100002289,10.86136055,27,1
"12.15",2,"2",444.112,8.466107068,62.43259087,5.119997978,1.400006294,18,1
"12.16",3,"3",464.016,9.083001723,71.03355788,7.820000172,3.345765114,21,1
"12.17",3,"3",445.974,8.122049653,57.88633183,3.719981194,1.160007477,21,1
"12.18",3,"3",462.076,1.789443873,11.10692068,5.894002438,5.759431839,79,1
"12.19",2,"2",398.647,8.35506306,63.76583747,9.019997597,1.739992142,11,1
"12.2",2,"2",384.318,8.439071988,54.95285796,6.859994888,0.020000458,18,1
"12.20",3,"3",382.098,7.032561309,48.71675107,3.320014,0.020011902,18,NA
"12.21",1,"1",384.564,6.5551774,49.55017699,5.519978046,0,27,1
"12.22",3,"3",456.531,7.571400474,44.74668339,4.179990768,7.661375046,44,1
"12.23",3,"3",456.864,6.64327136,42.79645787,1.220013142,0,34,1
"12.24",2,"2",448.436,7.095616682,40.56400383,0,0,27,1
"12.25",3,"3",426.48,6.533646349,44.68178389,3.519993305,0,19,1
"12.26",3,"3",467.62,9.994990027,75.7492437,11.02000427,0.660007477,31,1
"12.27",1,"1",440.508,10.1740437,78.82043043,13.77999735,0,0,NA
"12.28",2,"2",445.553,8.861303454,51.62875908,1.719995022,0.440003395,0,NA
"12.29",3,"3",455.034,9.324324505,71.0164388,6.159997463,0,0,1
"12.3",3,"3",476.806,6.58667067,47.92576955,3.260007858,3.09999752,24,1
"12.30",3,"3",396.374,5.789101901,39.97251103,3.179990768,0,36,1
"12.31",3,"3",412.786,6.038971948,28.05678925,1.279994488,0.021548748,52,1
"12.32",3,"3",470.226,7.359993212,41.64197484,1.71999836,0.499995232,37,1
"12.33",2,"2",386.671,6.164996798,35.81679658,0.779996395,9.579988003,27,1
"12.34",2,"2",387.356,7.023687221,39.00832612,2.900000095,0,19,NA
"12.35",3,"3",451.153,7.528235495,49.08708949,8.280012131,0,33,1
"12.36",2,"2",369.816,6.806160605,40.95179758,2.44001627,0,24,1
"12.37",2,"2",394.433,7.051147195,49.7288431,5.420014858,0,32,1
"12.38",1,"1",447.438,10.74478594,66.32292057,5.55999136,6.06000042,0,NA
"12.39",2,"2",448.133,8.855804888,71.78703141,12.87998199,0,91,1
"12.4",2,"2",404.431,7.905807785,59.17345972,7.459998131,0,16,NA
"12.5",1,"1",479.818,12.48687463,82.86009037,10.81999493,9.234249115,8,NA
"12.6",2,"2",488.745,12.5415897,80.39446985,9.620019436,8.699981689,10,1
"12.7",1,"1",436.264,10.18324242,70.53735303,10.24002314,2.765733719,7,NA
"12.8",3,"3",438.466,8.405902818,39.96187557,5.300023079,1.934821129,54,1
"12.9",1,"1",376.857,8.383040507,58.47474485,8.580022812,0,13,1
"13.1",3,"3",414.166,6.673534073,28.71944344,0,5.339993477,11,1
"13.10",3,"3",462.503,7.129553461,52.21476481,3.179987907,0,31,NA
"13.11",3,"3",416.888,8.153141914,58.23981432,8.180002213,0.939996719,53,1
"13.12",2,"2",370.315,6.550787405,34.62701063,1.419979095,0,29,1
"13.13",1,"1",392.836,8.002195235,54.27272408,4.400007248,1.39997673,16,NA
"13.14",3,"3",457.751,6.88374538,41.32043043,0.419991016,0.019993782,17,NA
"13.15",3,"3",457.252,8.077698834,56.46953164,6.320017815,0.019989014,16,NA
"13.16",2,"2",377.745,7.979879959,42.737523,0.739993572,7.779996872,17,1
"13.17",1,"1",426.259,9.467702147,71.07937445,12.40001583,0,0,NA
"13.18",3,"3",465.735,7.318554496,48.85657396,2.239983559,1.340004921,45,1
"13.19",2,"2",392.604,8.119592728,55.52115496,5.540002346,5.192144394,5,1
"13.2",3,"3",452.983,6.067591568,36.23214265,5.599995136,2.279995918,25,1
"13.20",3,"3",387.226,7.097501853,61.10702423,13.9999938,0,34,NA
"13.21",2,"2",438.124,6.490806206,46.48667996,3.899992943,0,30,1
"13.22",3,"3",458.694,6.15859249,37.87441962,2.399998188,2.099999428,35,1
"13.23",3,"3",377.745,6.033221903,40.17701901,1.020010948,0,29,1
"13.24",3,"3",443.058,9.418043203,73.89096319,13.17998791,0,78,1
"13.25",3,"3",409.774,7.331246256,40.10302637,1.519993782,0,51,1
"13.26",2,"2",397.095,7.86460431,53.84919614,3.520021915,1.379983902,15,NA
"13.27",3,"3",397.369,6.988415331,55.82939102,10.49997854,0.439996719,43,1
"13.28",1,"1",447.272,10.49706235,81.03573127,15.49998808,0.120010376,0,NA
"13.29",3,"3",456.516,6.800145843,49.41283936,4.059988022,1.88001442,18,NA
"13.3",2,"2",385.174,7.240946938,48.39342799,5.560004234,0.520009041,20,1
"13.30",2,"2",441.863,7.691071881,56.12605356,6.000011444,0,28,1
"13.31",2,"2",422.1,7.1467154,51.47620287,6.140021324,0,19,1
"13.32",1,"1",473.996,11.52036839,81.97021972,11.70000601,3.840000153,82,1
"13.33",2,"2",350.577,6.413568451,39.72964959,2.580005646,0,16,NA
"13.34",1,"1",459.026,7.838820558,72.54971502,13.65999413,0,75,1
"13.35",3,"3",446.186,5.409029724,26.14764368,0,0.020002365,28,1
"13.36",1,"1",469.395,10.61486232,77.9401987,8.880018234,1.919981003,77,1
"13.37",2,"2",450.266,5.634525801,37.65659842,4.579991817,0,27,1
"13.38",1,"1",451.597,10.33228503,79.46110221,15.05999422,0,0,NA
"13.39",1,"1",385.142,9.204035426,60.43626614,8.540001392,3.600004196,0,NA
"13.4",2,"2",386.671,7.49634123,61.33367055,13.85999823,0,25,1
"13.40",2,"2",444.999,10.01159105,76.18726414,13.88000488,0.480028152,25,1
"13.5",2,"2",398.481,7.320991082,58.80676635,10.24001169,0,37,1
"13.6",2,"2",466.625,6.781693944,44.57135534,0.860017776,1.819987297,33,1
"13.7",2,"2",460.801,8.802820994,72.27160425,12.13998175,3.000005722,33,1
"13.8",2,"2",445.02,10.24528038,62.43760039,3.580010891,6.862008095,18,1
"13.9",3,"3",445.775,7.796944348,51.22922125,4.899986267,0,28,1
"14.1",3,"3",368.767,5.451335754,29.05375041,0,0,31,1
"14.10",1,"1",443.557,11.12326518,65.9481574,4.46000576,9.039764404,0,NA
"14.11",1,"1",438.078,10.74193069,79.44568383,12.35998392,0.280015945,0,NA
"14.12",3,"3",411.539,6.327226573,27.97490225,2.579997063,5.648838997,45,1
"14.13",1,"1",430.306,7.159471865,51.96801709,3.440010548,0.020011902,5,NA
"14.14",1,"1",441.506,7.004526323,47.99204326,1.980002403,0,28,1
"14.15",3,"3",405.467,7.325702371,47.51933633,2.999991417,0.882012367,17,1
"14.16",2,"2",462.63,6.219432712,38.38992182,1.980002403,0,30,1
"14.18",3,"3",453.613,9.447427301,63.98301541,4.799988747,3.079996109,58,1
"14.19",2,"2",448.104,6.480570274,44.82269835,2.480009556,0,27,1
"14.2",3,"3",410.198,7.09839374,53.74834803,5.700000763,0,24,NA
"14.20",1,"1",414.726,8.668512421,64.18615893,11.34000826,0,16,NA
"14.21",1,"1",359.559,6.618840635,51.10740921,8.380017757,0,24,1
"14.22",1,"1",432.303,9.104069828,66.05258234,11.33996964,0,0,NA
"14.23",2,"2",418.907,5.560739266,27.3627842,4.600005627,3.720002174,27,1
"14.24",3,"3",417.003,7.66902697,46.53393896,6.539996147,1.779999733,76,1
"14.25",1,"1",375.677,7.964699024,49.14990332,3.440011024,2.799995422,14,NA
"14.26",2,"2",433.078,9.776935209,67.45354506,6.800000668,4.948145866,0,1
"14.27",2,"2",397.202,6.568066966,45.69120548,4.377363205,3.639984131,19,NA
"14.28",1,"1",367.046,7.454437472,51.09980722,6.199993134,0,25,1
"14.29",3,"3",448.078,8.273399199,68.33201273,7.960013866,0.099991798,27,NA
"14.3",2,"2",464.344,7.033275612,54.57848951,5.039999008,0,25,NA
"14.30",3,"3",457.917,8.066782081,50.54064235,6.24003315,1.739983559,25,NA
"14.31",2,"2",420.991,5.871213716,46.23795378,3.600011826,0,27,1
"14.32",2,"2",367.764,6.958828503,52.84655299,8.779978275,0,27,1
"14.33",2,"2",422.671,7.520689502,51.09001236,3.080002785,0,29,1
"14.34",1,"1",422.94,9.055285405,72.53516405,14.06001091,0,0,NA
"14.35",3,"3",438.623,7.340551476,51.62958263,4.500005245,0,12,NA
"14.36",3,"3",393.324,5.99311572,30.38760857,1.860014439,5.84000206,40,1
"14.37",2,"2",365.658,6.511425452,43.05935492,2.680003166,0,32,1
"14.38",2,"2",392.204,5.994561014,44.46713994,3.18000412,0,21,1
"14.39",3,"3",460.459,6.384177291,40.9874538,5.760004044,0,45,1
"14.4",3,"3",459.904,6.313866735,36.09174717,0,0,34,1
"14.40",3,"3",459.404,9.294544241,53.33849878,3.61998415,2.535456657,40,1
"14.5",3,"3",435.241,9.843179745,70.8897342,12.53998661,0.640028,0,NA
"14.6",2,"2",438.567,6.668349536,43.92487973,2.019986153,0,23,1
"14.7",2,"2",436.738,10.10890683,70.81092697,6.899996758,0,0,NA
"14.8",3,"3",411.067,6.378455262,33.94436469,4.160017014,0,49,1
"14.9",1,"1",460.348,11.18459912,80.2216563,13.26000309,0.299995422,0,NA
"15.1",1,"1",390.342,9.174932968,62.05559097,11.17999935,0.100002289,13,1
"15.10",1,"1",413.593,9.315727728,67.62630501,11.68001604,0.999977112,0,NA
"15.11",2,"2",416.859,7.525683559,49.09584152,3.500013351,0,21,1
"15.12",3,"3",472.167,4.44506932,27.97633493,6.480016708,0.759992599,53,1
"15.13",3,"3",471.058,1.253460462,14.46868592,8.170015812,2.701626778,39,1
"15.14",2,"2",405.29,8.276048091,59.26917162,6.920017719,0,12,1
"15.15",3,"3",375.677,5.54869804,37.46397829,0.840009689,0,20,NA
"15.16",2,"2",441.561,8.984409129,56.61267796,4.879989147,2.80000782,20,1
"15.17",1,"1",431.027,10.28216291,67.73570535,9.760003567,0.260000229,7,NA
"15.18",2,"2",442.615,6.715945671,57.3920226,8.439976692,0,23,1
"15.19",1,"1",415.391,8.572832914,61.01261344,6.099991798,0.020007133,9,NA
"15.2",3,"3",453.017,8.051114537,64.42504152,9.380011082,8.211437225,43,1
"15.20",3,"3",509.925,11.24547592,65.65558824,3.379989147,10.28000546,24,NA
"15.21",1,"1",421.657,9.194928114,61.32333965,4.439997673,0,6,NA
"15.22",1,"1",401.748,7.505329919,50.29211596,6.340013027,0.280007362,29,1
"15.23",3,"3",398.146,5.111817864,28.44268251,0,0,23,1
"15.24",3,"3",448.104,8.955034223,44.92955495,9.279995918,1.428013802,46,1
"15.25",2,"2",454.757,8.216691305,58.57054446,6.040024281,0,11,1
"15.26",2,"2",412.065,6.858968434,39.7463106,2.679993629,0.879990578,17,1
"15.27",3,"3",490.574,7.724076703,50.96247934,2.880002975,0.019982338,41,1
"15.28",3,"3",430.084,5.680760004,40.9776297,2.539987564,0,19,NA
"15.29",3,"3",479.763,9.503764056,73.8528753,11.01998997,0,48,1
"15.3",1,"1",385.285,6.537757874,50.83627667,7.000005722,0,24,1
"15.30",1,"1",412.685,9.276876541,62.46620528,4.240012646,0.020012856,11,NA
"15.31",3,"3",418.053,6.600488799,43.0905328,2.679998398,0,45,1
"15.32",3,"3",400.643,8.240606327,58.49240484,6.840008259,2.55053997,35,1
"15.33",3,"3",469.345,6.370049968,29.2931471,2.839995861,1.720000744,37,1
"15.34",3,"3",499.334,12.0784921,81.89771824,8.857745171,8.726002693,21,1
"15.35",3,"3",466.29,5.437527347,33.99797086,2.680001259,0.02000618,45,1
"15.36",3,"3",381.737,5.656087391,44.12974344,5.600019932,0,24,1
"15.37",2,"2",491.197,11.58326586,79.88193535,11.60001421,7.187355042,15,1
"15.38",2,"2",494.961,11.97165009,80.75098338,11.07998133,7.726648331,23,1
"15.39",3,"3",468.337,7.80509975,45.08243766,4.880017757,0.119979858,41,1
"15.4",3,"3",448.796,7.253277762,40.07552035,2.460003853,1.680246353,39,1
"15.40",1,"1",463.134,8.391077439,66.02924035,4.439989567,0,18,NA
"15.5",3,"3",437.395,6.566687918,39.65129555,1.219997883,0,41,1
"15.6",3,"3",450.821,6.70760736,41.222282,4.679991722,0,29,NA
"15.7",2,"2",389.183,6.892297669,50.37981654,4.360011578,0.179999352,19,NA
"15.8",3,"3",424.429,3.484209755,17.23128085,1.499999046,1.019994736,29,1
"15.9",2,"2",363.551,7.476287478,49.27087719,6.60001564,0.759970665,22,1
"16.1",3,"3",459.803,6.961724492,42.14215612,5.020013332,0,52,1
"16.10",1,"1",450.015,8.855906599,56.80551982,5.680013657,0,28,1
"16.11",3,"3",452.817,8.856211113,55.19983958,5.379981518,0,10,1
"16.12",1,"1",424.745,8.624823923,54.16200802,2.240006447,0,18,1
"16.13",2,"2",429.031,9.116720433,62.01121195,6.439986706,6.620738983,16,1
"16.14",2,"2",434.074,8.448579025,66.45391346,9.919998646,0.020009995,30,1
"16.15",2,"2",445.276,7.43743418,60.69553276,7.54001379,0.019994736,32,1
"16.16",1,"1",467.177,9.625257085,71.60450096,8.919995308,1.87997818,44,1
"16.17",3,"3",418.884,7.274421054,50.60000117,5.979992867,0,19,1
"16.18",2,"2",414.227,7.81747133,40.51831396,0,0,24,1
"16.19",3,"3",403.236,5.127590375,19.6965237,0,0,46,1
"16.2",3,"3",478.777,6.445026508,37.99037911,2.179980755,1.260014534,47,1
"16.20",2,"2",421.102,7.356243174,41.41239494,2.5400033,0,15,NA
"16.21",2,"2",382.596,6.243675571,32.31008442,2.120000839,0,21,1
"16.22",2,"2",412.397,8.239800079,59.89048271,6.159990788,1.499999046,22,1
"16.23",1,"1",454.868,9.001235899,65.91314441,6.459976196,0,40,1
"16.24",2,"2",492.016,10.94121288,74.72867254,10.42000437,1.260004044,16,1
"16.25",2,"2",403.305,7.615450333,59.42792637,8.80002594,0.019989014,26,1
"16.26",3,"3",381.485,5.99879684,40.87642342,3.680025101,0,14,NA
"16.27",3,"3",453.573,8.543831099,56.22813942,3.159998417,0,46,1
"16.28",2,"2",427.985,9.698711311,67.86336019,7.679992199,2.035346031,23,1
"16.29",2,"2",442.504,7.053943019,40.36566272,1.479982853,0,25,1
"16.3",3,"3",436.516,6.306968699,25.88565788,1.49997282,0,27,1
"16.30",2,"2",451.274,7.461686811,46.42114209,1.239999294,0,23,1
"16.31",3,"3",457.64,8.144542119,67.3168458,8.999993801,0,18,NA
"16.32",1,"1",429.031,9.286560917,67.99254031,8.699985027,0,8,NA
"16.33",2,"2",439.344,9.045645198,57.9630144,3.520004749,6.199999809,19,1
"16.34",2,"2",431.027,7.339805186,47.54660113,1.699997902,0,27,1
"16.35",3,"3",479.652,7.213848516,38.66815929,4.099987507,0.019996643,16,1
"16.36",2,"2",406.853,7.886682258,48.47550504,1.600009918,2.099985123,19,1
"16.37",2,"2",477.212,8.007836029,59.74023145,7.520001411,0,48,1
"16.38",2,"2",511.346,10.95696582,74.10617729,7.740015507,0,14,1
"16.39",3,"3",402.584,8.064952516,60.77487603,8.639991283,0,37,1
"16.4",3,"3",368.149,5.928297545,37.90882103,4.15999651,0,17,NA
"16.40",1,"1",401.129,7.507014994,54.84618653,5.999929428,0.408635139,36,1
"16.5",2,"2",498.061,11.43134435,78.05792711,10.21999168,9.426567078,15,1
"16.6",2,"2",430.639,6.930338847,41.655751,6.199998379,0,30,1
"16.7",3,"3",439.996,6.712072137,42.83068141,1.319995403,0,26,1
"16.8",3,"3",390.885,5.364806046,40.18611215,5.059985638,0,38,1
"16.9",2,"2",486.403,11.05759863,75.22129082,6.400010586,9.896969795,20,1
"17.1",3,"3",456.768,6.871974752,41.65712033,2.380002022,0.800009727,21,1
"17.10",3,"3",395.869,5.828908525,33.17688841,0,0,5,1
"17.11",2,"2",434.354,6.789099075,63.43804578,11.04000854,0,26,1
"17.12",3,"3",456.389,6.695703872,39.19344173,3.920001984,1.879982948,54,1
"17.13",3,"3",401.204,7.48941905,52.3963645,5.679993153,0,38,1
"17.14",2,"2",397.873,8.080098025,51.6901451,6.840027332,0.079994202,53,1
"17.15",1,"1",439.775,4.580092936,24.43491435,3.459982157,0.660023689,9,NA
"17.16",1,"1",381.348,7.958230164,58.79638185,9.019976616,0,0,NA
"17.17",2,"2",388.334,7.529420915,39.09391179,5.219975948,6.806185722,33,1
"17.18",1,"1",481.927,8.539101431,52.75549487,1.819972992,5.240011215,22,1
"17.19",3,"3",417.689,7.381106203,49.94849656,5.760005951,0,33,1
"17.2",3,"3",423.234,7.707524805,54.69599375,4.360015392,0,28,1
"17.20",3,"3",461.854,8.331831635,44.7614098,2.2800107,6.913359642,42,1
"17.21",2,"2",454.092,9.13952259,59.27978028,4.280012608,3.36000061,36,1
"17.22",2,"2",455.683,8.156724586,56.09502187,5.620015144,2.289243698,30,1
"17.23",3,"3",412.163,7.321432694,31.1711879,2.379991055,0.020009995,71,1
"17.24",3,"3",388.538,6.404408384,35.587051,1.619989395,5.921350479,35,1
"17.25",1,"1",416.582,8.589535727,65.58209752,11.30001211,0,16,NA
"17.26",3,"3",444.056,6.995174988,53.98241115,5.840003014,0,18,NA
"17.27",2,"2",397.9264,6.746319437,39.69536757,1.920001507,0.019991875,45,1
"17.28",2,"2",403.512,9.394453042,71.1199476,13.37997961,0.980012894,6,NA
"17.29",2,"2",418.385,5.947135514,29.91007487,0.779992104,0.740014076,26,1
"17.3",2,"2",489.283,7.435136028,19.77256912,0,0,16,1
"17.30",3,"3",426.637,5.390730886,34.04557097,2.720019341,0,45,1
"17.31",3,"3",485.84,8.958560449,60.73376197,3.719996929,0.020008087,37,1
"17.32",2,"2",409.771,9.372203,69.57802169,10.26001024,0.560005188,10,1
"17.33",2,"2",409.071,7.47268035,53.58393077,6.180014133,0,30,1
"17.34",2,"2",404.413,5.999603515,29.53571617,3.960026264,0.220000744,12,1
"17.35",2,"2",413.206,7.748714261,52.73749864,3.279986858,0,21,1
"17.36",1,"1",391.508,8.274186785,59.75772089,14.12000895,0,36,1
"17.37",1,"1",419.084,6.960095937,51.17462828,5.239995003,0,48,1
"17.38",2,"2",387.725,8.120186198,58.26704014,6.940020084,0,13,1
"17.39",1,"1",458.938,8.589621972,61.31608365,3.759989738,0,22,1
"17.4",2,"2",426.203,8.429965098,60.45845808,6.020002842,1.159994125,26,1
"17.40",1,"1",389.776,8.73951253,61.22332483,8.779969692,0,16,NA
"17.5",1,"1",429.752,9.126664432,63.11414768,6.831754684,0.880032539,12,NA
"17.6",1,"1",442.171,8.864401217,64.79075053,7.01999712,0,17,1
"17.7",1,"1",484.832,12.28734924,81.25932218,8.219983578,3.19999218,11,NA
"17.8",3,"3",446.829,7.942469853,49.35040076,1.700000763,0.519999504,28,1
"17.9",3,"3",410.881,8.02403896,62.13013426,8.919994831,1.723749161,30,1
"18.1",2,"2",428.532,8.08028835,57.06168717,5.480021477,6.15999794,21,1
"18.10",3,"3",395.431,6.967711677,41.22502553,4.420000553,1.539995193,35,1
"18.11",2,"2",398.647,7.433791467,57.15578608,7.740015507,0,23,1
"18.12",3,"3",415.614,8.795522568,63.43984394,9.860002041,0.040006638,25,1
"18.13",3,"3",394.766,6.459231809,31.79571765,0.56000948,0,22,1
"18.14",1,"1",445.476,9.231803462,72.14882247,13.28001976,0,20,1
"18.15",3,"3",395.285,7.013933916,47.81392781,6.39999342,0,32,1
"18.16",1,"1",399.257,8.55395641,58.4556473,6.420007229,0,15,NA
"18.17",1,"1",398.981,8.748540055,59.9897958,9.600009441,0,21,1
"18.18",1,"1",452.65,9.698242841,69.25186736,8.419994354,1.060676575,42,1
"18.19",2,"2",416.331,8.673177719,61.13556578,9.059984207,0.260001183,33,1
"18.2",3,"3",437.205,7.489269577,42.39848915,0.41999054,2.036163807,12,NA
"18.20",2,"2",397.765,9.150276767,62.04345216,8.139991283,4.039993286,31,1
"18.21",2,"2",449.379,9.92284947,69.97496706,7.86000967,2.040013313,19,1
"18.22",1,"1",420.972,9.127106785,65.65582702,8.300022125,1.259957314,6,1
"18.23",1,"1",473.83,9.551801358,71.31233626,6.580010891,6.398447037,40,1
"18.24",2,"2",386.539,6.73888699,48.50307685,3.300001621,0,22,NA
"18.25",2,"2",454.776,10.02532054,63.30350042,3.420021057,7.340636253,20,1
"18.26",3,"3",392.736,7.664202645,37.34668359,1.299989223,4.742351532,50,1
"18.27",2,"2",388.242,7.103959882,52.47990835,6.380005836,0,20,NA
"18.28",1,"1",439.565,8.502421948,65.68814032,8.039968014,0,12,NA
"18.29",2,"2",383.843,7.053658372,44.12638103,4.140009403,0,23,1
"18.3",3,"3",417.136,7.70877345,48.97099356,2.77998209,0,42,1
"18.30",2,"2",461.267,9.646420726,61.51745337,4.080004215,12.72015095,22,1
"18.31",2,"2",394.101,7.149370562,45.56846756,2.640013695,1.535730362,20,1
"18.32",3,"3",400.035,7.998722702,49.0159281,3.59999752,2.320007324,24,1
"18.33",3,"3",440.855,9.298770129,71.614174,14.02000999,0,61,1
"18.34",3,"3",462.63,7.758688464,47.26660449,1.259995461,1.822553635,39,1
"18.35",3,"3",364.721,7.679146885,47.15628801,4.499985218,0,13,NA
"18.36",2,"2",460.596,10.90359642,77.53268366,11.54001379,0.459976196,20,1
"18.37",2,"2",402.451,8.71321086,53.93661895,6.100018501,1.499992371,21,1
"18.38",3,"3",473.873,5.807878014,29.49061837,2.739995956,0,77,1
"18.39",2,"2",464.577,9.770069345,74.63073365,13.38000202,0.239999771,22,1
"18.4",3,"3",399.978,6.433251724,43.99618731,4.099990368,0,39,1
"18.40",1,"1",428.206,9.519202106,68.64777281,8.520009518,1.239983559,8,NA
"18.5",3,"3",410.936,6.545652413,31.41775287,5.38001442,1.579978943,53,1
"18.6",3,"3",433.133,7.245035425,57.47461132,5.280015469,0,32,1
"18.7",2,"2",466.898,8.244184835,58.50179524,3.280005932,3.759971619,37,1
"18.8",3,"3",433.855,6.932207847,53.190533,4.880018711,2.739994049,28,1
"18.9",1,"1",450.432,9.428389426,59.35831462,3.560028553,2.23998642,10,1
"19.1",1,"1",437.904,9.54932825,70.36766321,11.94001484,0,13,NA
"19.10",3,"3",460.634,7.004917834,32.27368505,0,2.920469761,47,1
"19.11",3,"3",451.042,9.819203399,71.22001115,8.93999815,0,27,1
"19.12",2,"2",388.481,7.619154647,46.80691352,5.660000324,0,21,1
"19.13",3,"3",428.406,6.335595219,31.83919027,5.479990005,3.440026283,29,1
"19.14",2,"2",490.075,12.0481952,75.45691819,8.920040607,5.391971588,19,1
"19.15",3,"3",404.128,6.803926464,31.99174892,0,2.739988327,39,1
"19.16",2,"2",463.462,9.116363174,74.71878021,10.71998596,0,12,1
"19.17",3,"3",461.577,10.29748772,73.28572835,7.220005512,0,10,NA
"19.18",1,"1",439.055,9.364520648,70.44818079,10.65999794,0,0,NA
"19.19",1,"1",396.152,9.026045052,58.56477962,8.782539845,0,16,NA
"19.2",3,"3",448.849,8.760103522,52.24089797,2.739995956,4.520009041,31,1
"19.20",3,"3",409.701,5.222737583,26.33271299,0,0.660013199,43,1
"19.21",3,"3",491.782,12.23061583,75.97079766,9.46000433,15.86934662,14,1
"19.22",1,"1",397.039,8.457101062,61.73779394,9.620027542,0,21,NA
"19.23",1,"1",463.185,11.83929808,81.79166082,13.3799901,6.626176834,0,NA
"19.24",2,"2",488.357,12.20269659,82.34484157,12.16001177,5.951972961,11,1
"19.25",2,"2",380.24,7.355406535,46.08944708,1.799981594,0,19,1
"19.26",1,"1",410.734,7.750858486,54.8678863,6.000000954,2.680003166,25,1
"19.27",2,"2",417.003,8.546382169,58.10830975,7.32934761,0,23,1
"19.28",2,"2",429.845,9.788497718,71.73766724,12.1000104,3.735361099,5,NA
"19.29",2,"2",432.117,10.44219042,76.09810112,10.78000116,0.520004272,0,NA
"19.3",2,"2",384.01,7.609440837,58.01963943,7.999990463,0,19,1
"19.30",2,"2",488.622,12.04677693,81.14394395,12.55997944,6.52000618,11,1
"19.31",1,"1",395.542,8.618495804,59.00722968,6.520019054,0.479967117,15,NA
"19.32",1,"1",450.801,10.35548733,69.96051354,6.42000103,3.559998512,0,NA
"19.33",1,"1",462.852,10.15388319,69.03486971,6.779997826,4.220001221,22,1
"19.34",2,"2",404.443,7.260140689,45.79547448,5.680000782,2.093495369,25,1
"19.35",1,"1",445.366,9.808004133,67.52807861,8.502151966,4.230005264,15,NA
"19.36",1,"1",490.629,12.30306939,78.27388192,10.14897871,2.280004501,13,1
"19.37",1,"1",402.221,6.942894441,57.82487759,12.41999245,0,42,1
"19.38",2,"2",437.514,9.694227121,62.46160998,7.180002213,5.327663422,21,1
"19.39",2,"2",404.413,8.271372887,50.95113484,3.320000648,4.275760651,19,1
"19.4",2,"2",385.873,8.604975317,51.02290049,6.239983559,4.260016441,18,1
"19.40",1,"1",437.331,10.30796917,75.08407014,12.00001001,5.266950607,0,NA
"19.5",3,"3",441.546,6.891723074,37.56724832,0.880031586,7.339958191,53,1
"19.6",2,"2",393.768,8.194899901,55.7738673,6.719982624,1.359988213,22,1
"19.7",2,"2",452.021,9.336478686,66.10479724,6.279995441,3.000012398,17,NA
"19.8",3,"3",422.483,8.780679497,64.33958255,8.080002785,2.328008652,23,1
"19.9",3,"3",394.497,6.551448452,43.36781028,3.199995995,0,27,1
"2.1",3,"3",422.045,8.540902026,63.86342549,8.74000597,1.999982834,42,1
"2.10",1,"1",391.772,8.414647903,50.3920723,3.320013046,3.339981079,12,NA
"2.11",1,"1",485.252,12.05777759,78.35453605,8.799985409,10.37598419,9,1
"2.12",3,"3",451.786,8.627871777,66.01173142,5.980017185,5.496541023,28,1
"2.13",2,"2",390.511,7.480873419,49.12190268,6.24001503,0,20,1
"2.14",3,"3",410.272,8.065617316,47.91840148,8.839998245,1.866148949,35,1
"2.15",1,"1",423.778,9.822473055,71.61911041,14.17999601,4.039352417,10,NA
"2.16",3,"3",445.041,8.232694149,59.84194697,5.059989452,0,22,1
"2.17",2,"2",454.498,9.886337648,73.25242094,13.42001057,3.819992065,23,1
"2.18",2,"2",467.124,9.897668533,56.08135292,9.299979687,11.30936146,25,1
"2.19",1,"1",414.585,9.003132095,64.49557915,7.759995937,5.226587296,8,NA
"2.2",2,"2",376.802,8.726170985,59.14655065,9.600019932,1.199989319,29,1
"2.20",2,"2",460.024,9.701948909,69.81960396,8.320000648,5.360013962,16,1
"2.21",2,"2",417.003,9.334036027,59.25347547,6.379978657,4.320007324,0,NA
"2.22",3,"3",366.988,7.286080803,51.00948494,6.620013714,2.243993759,19,NA
"2.23",2,"2",429.982,8.565002727,54.15088768,2.819965839,1.379392624,21,1
"2.24",2,"2",417.332,7.827398913,57.64186471,9.840001106,0,19,1
"2.25",3,"3",396.553,7.191370423,49.46156028,4.880007744,2.960010529,45,1
"2.26",2,"2",441.894,7.794361098,50.45274198,5.239987373,2.323453903,38,1
"2.27",2,"2",406.563,8.125818118,62.97566488,10.93999386,0,23,1
"2.28",1,"1",438.623,8.841469966,64.59675376,5.839987755,0,16,NA
"2.29",3,"3",453.83,8.399326891,53.43908862,4.719991207,5.544546127,32,1
"2.3",2,"2",386.581,7.557865594,46.86770989,4.620007038,0,16,1
"2.30",2,"2",386.518,7.806077281,54.58942467,5.380002499,0,22,1
"2.31",2,"2",391.01,7.444132531,52.79642375,6.119998455,0,22,1
"2.32",2,"2",425.815,8.358978268,61.79405349,8.720003605,0,27,1
"2.33",2,"2",380.437,7.621982973,43.33733412,1.24000597,0.060003281,20,1
"2.34",2,"2",441.159,7.790940516,48.79937391,2.180010796,1.719992638,24,1
"2.35",3,"3",413.901,6.833013312,37.45414445,8.160007477,2.119991302,69,1
"2.36",2,"2",389.973,8.001470581,51.99928268,5.680009842,3.039984703,16,1
"2.37",2,"2",449.046,8.930095455,57.60057034,6.460003853,1.312940598,21,1
"2.38",2,"2",407.656,8.841076846,66.62952903,15.00000143,0,30,1
"2.39",2,"2",417.025,8.808215368,68.15570519,17.34002209,0,21,1
"2.4",3,"3",449.324,6.322132394,38.45581298,5.39998436,0.560028076,40,1
"2.40",1,"1",403.548,8.396404554,67.55847192,13.78000736,0,6,NA
"2.5",2,"2",518.408,11.98157425,83.38648874,11.64000225,6.059337616,21,1
"2.6",1,"1",402.966,8.909134045,63.97880021,8.899972916,0.020009995,0,NA
"2.7",2,"2",438.512,8.416331968,52.00753766,2.27999258,2.459362984,25,1
"2.8",3,"3",417.695,7.234551907,34.35195771,3.659996033,16.67067814,40,1
"2.9",2,"2",452.151,7.777276403,50.04464703,2.640001774,2.26000309,27,1
"20.10",2,"2",432.746,10.05673116,73.60451948,12.38000202,5.32000351,16,1
"20.11",2,"2",406.993,8.90041009,64.1278332,9.540007114,0.019996643,14,1
"20.12",2,"2",381.43,7.270532222,55.21599379,9.14001894,0,5,NA
"20.13",2,"2",510.035,10.23869595,65.67715156,7.839985371,3.310037613,26,1
"20.14",2,"2",410.549,5.880745146,41.69248905,3.320003033,0,19,1
"20.2",3,"3",463.739,7.52421345,55.91733525,7.553372383,0,37,1
"20.3",1,"1",452.44,9.774941182,68.43553128,7.600002289,3.599986076,17,NA
"20.4",1,"1",406.938,8.93999742,62.10300103,9.440009117,0.019992828,30,1
"20.5",1,"1",422.766,10.50150999,75.52846456,16.69999743,1.660007477,7,NA
"20.6",1,"1",493.54,12.53769424,82.04477763,7.859978199,7.440374374,8,NA
"20.7",1,"1",430.199,10.39088099,70.94547234,10.39998007,4.359987259,12,NA
"20.8",1,"1",437.047,10.37798155,75.11596923,11.45998526,1.280017853,0,NA
"20.9",3,"3",462.21,5.163283546,22.69871877,0.759969711,3.880012035,64,1
"3.1",3,"3",445.178,8.566440106,61.82856942,7.239979267,0,51,1
"3.10",2,"2",394.118,7.87601384,58.29329135,8.700010777,0,19,1
"3.11",1,"1",469.665,9.913461213,60.73974122,9.460001945,3.519979477,21,1
"3.12",3,"3",458.717,9.718519162,62.94553958,7.139979362,6.805262566,27,1
"3.13",3,"3",399.59,5.89862096,30.68776266,3.46001339,3.180000305,82,1
"3.14",1,"1",413.308,8.993476926,61.05812301,8.999977589,5.709803581,0,NA
"3.15",2,"2",487.359,10.90049014,75.02330788,8.37997818,12.75349331,19,1
"3.16",3,"3",483.285,10.85893129,71.01571759,11.6393733,5.116006851,25,1
"3.17",3,"3",478.709,7.960388429,52.61321108,2.160011292,1.699979782,19,NA
"3.18",2,"2",413.063,8.01648046,55.6996505,5.13999939,0,21,1
"3.19",3,"3",485.109,7.491860207,59.69602299,4.839993477,0,25,NA
"3.2",2,"2",458.571,7.540867112,54.14353422,6.359999657,0,25,1
"3.20",1,"1",446.496,10.1843744,74.31473966,13.08000517,0.139980316,22,1
"3.21",2,"2",422.211,8.298434533,56.77844994,3.959992886,7.680021286,21,1
"3.22",2,"2",477.304,10.14402473,71.10033839,9.440016747,5.380027771,18,1
"3.23",2,"2",425.15,8.738000769,59.09531523,5.800022125,5.22536087,25,1
"3.24",1,"1",459.822,9.947446777,67.94668476,6.120016575,6.992256165,17,NA
"3.25",3,"3",427.146,8.403352694,54.60000409,5.49999094,3.595450401,24,1
"3.26",1,"1",441.007,8.613040262,65.28225775,10.61998892,0,49,1
"3.27",3,"3",456.809,6.610362094,34.64625924,4.139994144,0,22,NA
"3.28",2,"2",448.104,9.063142351,53.49756054,4.07999754,8.872832298,21,1
"3.29",2,"2",459.525,9.081849418,69.51939383,10.90000248,0,17,1
"3.3",1,"1",390.441,8.894717332,55.92574129,8.480002403,4.561943054,8,NA
"3.30",2,"2",431.415,8.629397879,68.81815471,12.74001265,2.43016243,14,1
"3.31",1,"1",405.744,8.868419926,68.76591543,15.64000416,0,12,NA
"3.32",3,"3",454.868,9.495603533,52.12924249,4.699995995,2.940737724,24,NA
"3.33",3,"3",461.3,7.406277094,42.0349584,1.479973793,1.140007973,21,1
"3.34",2,"2",460.57,9.609486602,59.47084834,5.440006256,6.938536644,21,1
"3.35",2,"2",456.975,10.33042737,65.74057452,4.44001627,6.993343353,17,1
"3.36",3,"3",416.389,8.623264826,66.82113312,12.12000751,0.060003281,5,NA
"3.37",2,"2",443.409,7.829566915,47.65831131,5.200006485,3.801834106,31,1
"3.38",2,"2",472.444,10.99005971,76.45770958,11.44002342,2.48000145,16,1
"3.39",1,"1",490.075,12.32010012,75.19193059,5.379977703,7.149064064,13,NA
"3.4",2,"2",462.464,7.621381936,57.51128115,7.260007858,4.03999424,28,1
"3.40",3,"3",475.66,6.842639083,43.26293702,1.560011387,7.340158463,33,NA
"3.5",3,"3",454.905,4.760695687,26.39523931,8.919989109,3.782011032,13,1
"3.6",3,"3",434.845,8.235000941,35.63770408,0.420006275,3.12642622,30,1
"3.7",2,"2",429.982,8.919493418,67.4995663,10.41998053,3.040023804,28,1
"3.8",2,"2",410.364,7.370193908,50.47049943,5.220001698,2.308179855,42,1
"3.9",3,"3",441.642,9.423083845,67.47845617,10.26000166,3.600004196,55,1
"4.1",3,"3",437.847,8.100495549,59.20416491,7.640014648,0,14,1
"4.10",3,"3",417.166,8.700644937,62.96942736,8.660007,0,15,NA
"4.11",2,"2",415.89,7.868661533,58.02689543,6.940023899,4.200000763,21,1
"4.12",2,"2",453.302,10.24599619,72.98091317,12.00000191,3.119983673,23,1
"4.13",3,"3",459.336,7.548003942,46.60113367,3.180009365,0,23,1
"4.14",2,"2",476.159,10.40355778,71.81745883,7.880040646,4.439974785,27,1
"4.15",2,"2",450.096,9.786760898,70.96551526,14.80001068,0.140018463,28,1
"4.16",1,"1",400.807,8.941793853,59.98545877,8.519993305,4.419999123,16,NA
"4.17",1,"1",418.672,8.823070987,58.68483248,6.199985027,1.155166626,11,NA
"4.18",1,"1",405.8,7.075112643,58.36490593,12.93999004,0,16,NA
"4.19",3,"3",504.833,11.12928434,71.61874006,7.100002289,7.694430351,20,1
"4.2",2,"2",467.121,9.776092409,69.54032365,7.259977341,9.350985527,17,1
"4.20",2,"2",450.765,8.117888993,60.84986277,9.482149601,0.020011902,24,1
"4.21",2,"2",416.914,8.81225249,56.19614774,11.1400075,0.379991531,26,1
"4.22",3,"3",473.128,7.6590828,37.55582828,0.600005627,9.779989243,25,NA
"4.23",1,"1",496.341,10.58876315,76.01368065,8.740005016,0,27,1
"4.24",2,"2",415.114,8.075992022,57.25291117,5.520013809,0.219996452,25,1
"4.25",2,"2",443.594,6.239080253,40.30671811,1.400026798,0,29,1
"4.26",2,"2",415.143,7.779172165,54.72973974,4.459983349,1.03271389,19,1
"4.27",2,"2",502.606,11.36697165,74.18051105,7.540015221,7.055103302,18,NA
"4.28",1,"1",348.107,6.678198256,52.15994768,9.740003109,0,27,NA
"4.29",3,"3",449.823,8.160034739,55.1386631,3.640010357,7.859343529,39,1
"4.3",2,"2",439.364,9.791053052,60.72052185,7.659983158,2.699999809,20,1
"4.30",1,"1",433.577,10.02110938,69.97356849,9.019993305,6.0803442,10,NA
"4.31",2,"2",402.251,7.454892586,56.62464622,9.260002136,0.29999733,19,1
"4.32",2,"2",472.167,10.00679147,59.29256721,5.579984188,10.0298481,16,1
"4.33",2,"2",477.009,9.882479681,66.25795284,6.999995708,5.239991188,23,1
"4.34",2,"2",466.676,10.03562927,71.35232465,9.040000916,2.100017548,22,1
"4.35",2,"2",429.6,8.315276726,55.51201796,3.720000744,0,20,1
"4.36",3,"3",399.534,6.413916906,41.37079844,2.26000452,4.470002174,53,1
"4.37",3,"3",351.045,6.5932605,37.09321104,1.100010395,0,20,NA
"4.38",3,"3",449.963,8.403239098,63.55936564,9.500007153,0.479999542,16,1
"4.39",2,"2",446.551,10.21298965,74.38048707,15.92001057,6.100004196,23,1
"4.4",2,"2",487.765,11.54350825,75.04026127,11.58000517,5.239999771,21,1
"4.40",1,"1",410.346,7.793282538,62.87188319,10.92000866,0.579986572,9,NA
"4.5",2,"2",436.275,8.442566435,59.38004362,6.879980564,4.250582695,25,1
"4.6",2,"2",358.96,7.060692425,46.19642064,5.180011272,0,26,1
"4.7",2,"2",410.18,7.877832593,58.47569509,8.380009174,0,0,NA
"4.8",2,"2",402.923,8.797979764,63.8961725,13.61999607,0.859994888,9,1
"4.9",1,"1",487.525,11.93675404,76.31016775,7.299993992,13.66016293,15,NA
