Repository: lukas1spl/Sawn-Timber-Lamellae-Analysis

# Linking Visual Timber Quality Classification to Mechanical Properties: A Comparative Study using a Wood Defect Detection Model

This repository contains the statistical data analysis sawn timber lamellae as part of my master thesis. It contains the used R-code and datasets used for evaluating the relationship of visual quality classification and strength properties.

## Dataset

- **Tree Species:** Norway Spruce (*Picea abies*)
- **Site Description** Subalpine stands, Graubünden - Switzerland
- **Sample Size:** 2'525 sawn timber lamellae sections (37 x 110 x 600 mm)
- **Data:**
  -  input datasets (post data acquisition)
  -  output datasets (post data preparation)

File: data/lamellae_experts.csv
"sample_name","Density","MOE","MOR","PrePD","PostPD","Quality","quality_experts"
"1.1.2",421.49,9.045406273,60.30044403,6.299993038,2.420004845,"2","1"
"1.13.2",383.843,7.217398791,56.02753477,7.099977493,0,"1","1"
"1.19.1",378.645,5.559208916,33.61892426,1.300002098,0,"1","2"
"1.28.2",445.131,8.599223058,42.9250922,6.279988289,2.839981079,"1","1"
"1.35.1",422.544,8.051821716,58.6479385,7.220015049,4.077741623,"3","2"
"10.2.1",424.429,8.763707161,64.9175331,8.87997961,3.042097092,"3","2"
"11.14.2",468.175,5.710585095,23.49870571,3.60000515,2.879998207,"2","2"
"11.17.2",393.037,7.60830381,51.4470863,4.57997942,0.020054817,"2","1"
"11.24.2",479.241,12.3008839,81.02390434,12.42000341,5.680007935,"1","1"
"11.27.1",487.691,6.258432243,35.66666472,1.920006752,0,"3","2"
"12.27.2",440.508,10.1740437,78.82043043,13.77999735,0,"1","1"
"12.4.1",404.431,7.905807785,59.17345972,7.459998131,0,"2","1"
"13.17.1",426.259,9.467702147,71.07937445,12.40001583,0,"2","1"
"13.22.1",458.694,6.15859249,37.87441962,2.399998188,2.099999428,"2","2"
"13.23.2",377.745,6.033221903,40.17701901,1.020010948,0,"3","2"
"14.13.2",430.306,7.159471865,51.96801709,3.440010548,0.020011902,"1","1"
"14.23.1",418.907,5.560739266,27.3627842,4.600005627,3.720002174,"2","2"
"14.32.1",367.764,6.958828503,52.84655299,8.779978275,0,"2","1"
"15.1.2",390.342,9.174932968,62.05559097,11.17999935,0.100002289,"1","1"
"15.21.2",421.657,9.194928114,61.32333965,4.439997673,0,"1","1"
"15.30.1",412.685,9.276876541,62.46620528,4.240012646,0.020012856,"1","1"
"15.37.1",491.197,11.58326586,79.88193535,11.60001421,7.187355042,"2","1"
"15.8.1",424.429,3.484209755,17.23128085,1.499999046,1.019994736,"3","2"
"16.8.2",390.885,5.364806046,40.18611215,5.059985638,0,"3","2"
"17.15.2",439.775,4.580092936,24.43491435,3.459982157,0.660023689,"1","1"
"17.18.1",481.927,8.539101431,52.75549487,1.819972992,5.240011215,"3","2"
"17.8.2",446.829,7.942469853,49.35040076,1.700000763,0.519999504,"3","2"
"18.11.2",398.647,7.433791467,57.15578608,7.740015507,0,"2","2"
"18.14.2",445.476,9.231803462,72.14882247,13.28001976,0,"1","1"
"18.31.2",394.101,7.149370562,45.56846756,2.640013695,1.535730362,"2","1"
"18.36.1",460.596,10.90359642,77.53268366,11.54001379,0.459976196,"1","1"
"18.40.2",428.206,9.519202106,68.64777281,8.520009518,1.239983559,"1","1"
"18.5.1",410.936,6.545652413,31.41775287,5.38001442,1.579978943,"2","1"
"19.17.2",461.577,10.29748772,73.28572835,7.220005512,0,"1","1"
"19.38.1",437.514,9.694227121,62.46160998,7.180002213,5.327663422,"2","1"
"19.4.2",385.873,8.604975317,51.02290049,6.239983559,4.260016441,"1","1"
"19.6.2",393.768,8.194899901,55.7738673,6.719982624,1.359988213,"2","2"
"2.29.1",453.83,8.399326891,53.43908862,4.719991207,5.544546127,"3","2"
"2.34.2",441.159,7.790940516,48.79937391,2.180010796,1.719992638,"2","2"
"20.2.1",463.739,7.52421345,55.91733525,7.553372383,0,"3","2"
"20.8.1",437.047,10.37798155,75.11596923,11.45998526,1.280017853,"1","1"
"3.21.1",422.211,8.298434533,56.77844994,3.959992886,7.680021286,"2","2"
"3.3.1",390.441,8.894717332,55.92574129,8.480002403,4.561943054,"1","1"
"3.30.1",431.415,8.629397879,68.81815471,12.74001265,2.43016243,"2","2"
"3.31.1",405.744,8.868419926,68.76591543,15.64000416,0,"1","1"
"4.13.1",459.336,7.548003942,46.60113367,3.180009365,0,"2","2"
"4.5.2",436.275,8.442566435,59.38004362,6.879980564,4.250582695,"2","2"
"4.6.1",358.96,7.060692425,46.19642064,5.180011272,0,"2","2"
"5.21.1",423.889,7.173290704,53.87348837,4.800009727,0,"3","2"
"5.23.1",444.666,8.602376895,63.71175618,8.780028343,0.319993973,"3","2"
"6.19.2",514.416,8.70288237,63.94673544,6.71998167,1.035508156,"3","2"
"6.27.1",402.633,8.553272494,59.18605172,6.959984779,4.660006523,"2","1"
"6.5.1",475.438,8.439266116,55.32375191,4.640006542,2.480004311,"3","2"
"6.7.2",467.348,2.461888002,11.24081792,0.660002232,0,"3","2"
"7.22.2",412.419,6.976324603,48.01318262,6.199983597,2.511763573,"2","3"
"7.23.2",460.08,9.358762723,69.3942876,9.779990673,0,"3","2"
"7.26.1",460.515,2.268844095,11.46529085,0,1.040019512,"3","2"
"7.34.2",424.595,7.663540917,61.72073821,9.720016479,0,"1","1"
"7.35.1",424.804,7.399634744,57.05320316,10.7600112,0,"3","2"
"8.10.2",383.067,7.052115245,55.67455908,8.339993954,2.019990921,"1","1"
"8.17.1",429.419,8.264404605,63.78898453,10.88000059,0.04001236,"1","1"
"8.25.2",399.423,8.452415094,50.37485576,3.819975853,2.840022087,"3","2"
"8.4.2",398.647,6.26705373,54.60879998,10.39998388,0,"2","2"
"9.28.2",407.629,9.074229973,66.06906792,13.54001045,0,"1","1"
"A1.1.2",460.565,7.4020936,36.30062693,0,5.799996853,"3","2"
"A3.1.2",478.837,8.924753339,71.69796118,8.094577789,0,"3","3"
"A3.14.1",468.757,4.884385359,33.28120256,0,0,"3","2"
"B1.14.2",410.328,9.240044911,63.94448895,14.48001528,1.032018661,"2","1"
"B1.15.2",459.717,5.743908487,45.5967021,6.699994564,2.120005608,"3","2"
"B1.3.1",423.93,7.80340173,61.13536599,9.25999403,1.700006485,"2","2"
"B1.30.2",410.9,7.319629905,55.06226804,4.840010643,0,"2","1"
"B1.35.2",398.425,7.569139495,44.63131842,7.500010967,2.97999382,"2","2"
"B1.4.1",400.641,8.733178011,63.38235151,14.61999893,0,"1","1"
"B1.40.1",442.559,8.308776309,57.65730746,4.20000267,2.432959557,"3","3"
"B10.13.2",482.147,7.532057829,46.97659856,2.700018406,0,"2","1"
"B10.2.2",451.929,6.288325549,29.91422916,3.180001736,1.79999733,"1","1"
"B10.28.2",381.626,6.176023273,40.45350461,5.440010071,0.119992256,"3","2"
"B11.25.2",436.675,9.076928477,69.33834479,14.6199975,0,"2","2"
"B11.34.2",433.801,6.087537764,35.90472376,1.840001583,0.020008087,"3","2"
"B11.8.1",424.651,8.683291649,53.41669201,4.479989052,0,"2","2"
"B12.2.1",408.194,9.243078875,62.92124248,10.82001305,1.067264557,"2","1"
"B12.23.1",471.622,8.40326062,56.12576605,4.779973507,0,"3","2"
"B12.31.1",375.305,8.274895059,55.7453355,7.880024433,1.762008667,"3","3"
"B13.9.1",360.639,8.305804801,54.42733673,8.860013962,7.58776474,"1","1"
"B14.2.1",372.145,7.687627001,48.69581638,5.659991264,7.8799963,"3","3"
"B2.12.1",421.923,8.404487591,58.82227438,8.939996243,1.629776001,"3","3"
"B2.29.1",376.568,8.07457979,49.53468353,3.920004845,6.889353752,"3","3"
"B2.40.2",415.736,8.479646119,60.58471193,9.199976921,1.180019379,"2","1"
"B3.17.2",399.921,9.32755023,62.54338004,10.20002937,1.780557632,"2","1"
"B3.39.1",401.523,8.44332863,54.35151669,5.939997673,0.319990158,"3","1"
"B3.4.2",377.153,7.752020916,57.45118162,12.04001236,0.019983292,"2","1"
"B5.19.1",457.071,4.910175442,29.19249392,1.480027199,1.999984741,"3","3"
"B5.31.1",386.671,5.957184536,39.40274237,3.159996033,0,"3","2"
"B6.14.1",404.349,5.908767684,25.17951158,0,0.119999409,"3","2"
"B6.18.1",422.599,9.222388181,72.59504429,15.13999987,0.100000381,"3","3"
"B6.22.1",484.697,12.58249772,90.82374314,14.40001488,4.997825623,"3","2"
"B6.28.1",475.493,11.33959322,74.1556779,6.220001221,9.757342339,"2","2"
"B6.35.2",387.558,6.094630689,44.90838148,4.299992085,0,"3","2"
"B6.6.1",422.267,7.982080047,65.26053362,11.49999523,0.059995651,"2","2"
"B6.6.2",422.267,7.982080047,65.26053362,11.49999523,0.059995651,"3","3"
"B8.21.1",426.859,8.530758281,56.55298777,4.819991112,4.349994659,"2","2"
"B8.36.2",447.383,5.965200926,33.06376505,6.400001049,3.580001831,"3","2"
"B9.17.2",404.968,7.495805165,49.64236079,5.539989471,1.31999588,"3","2"
"B9.40.2",444.888,9.214681315,52.26302766,5.617745399,9.80600071,"1","1"
"F1.18.1",421.305,5.493376935,29.87221845,4.459990978,4.380028725,"3","2"
"F2.18.2",421.416,8.345141389,59.36732492,5.400016308,1.560015678,"2","1"
"F2.38.2",503.573,7.082380516,53.93605367,3.700012207,0,"3","2"
"F3.10.2",394.259,8.291724425,58.47712778,7.239995003,0,"2","1"
"F3.15.1",416.833,9.543582702,70.25607964,14.09999466,3.308172226,"3","2"
"F3.19.2",412.531,5.231753023,33.64571151,5.139995575,0,"3","2"
"F3.4.1",482.754,11.52744182,83.57898461,17.07996941,7.760026932,"2","1"
"I1.13.2",457.214,7.542128294,45.90397694,8.200001717,2.320015907,"3","2"
"I10.5.2",433.599,9.606783968,72.63056258,12.10000229,5.160001755,"2","1"
"I10.9.2",419.965,7.404321204,44.92457858,2.379999161,0.040011406,"2","2"
"I11.20.2",389.934,6.428058658,53.19354302,9.560005665,0,"3","2"
"I12.16.2",450.6,8.84667554,60.44714774,9.520200253,5.562171936,"2","2"
"I13.13.1",481.651,8.558344614,59.00300558,4.880606174,3.888162613,"2","2"
"I14.1.2",459.761,9.047326515,61.76218201,4.911163807,1.920008659,"3","2"
"I14.12.1",446.878,8.325087037,56.91591733,2.300017834,7.010556221,"2","2"
"I15.13.2",460.01,7.61147374,56.32345519,4.441837311,0,"3","2"
"I16.10.1",449.9,10.35379621,73.54671927,11.44020224,4.380008698,"2","2"
"I17.13.2",461.759,11.98808377,87.07496426,8.839995384,7.802057266,"1","1"
"I17.18.1",389.809,8.487282892,60.2717005,6.55999136,0.080013275,"1","1"
"I17.22.1",383.839,8.535461464,61.23378115,9.282535076,4.340007782,"1","1"
"I17.23.1",464.094,9.058680574,79.10308051,8.140003204,0,"1","1"
"I17.29.2",411.586,10.03869325,77.24524961,13.56000376,0.019996643,"1","1"
"I18.14.2",478.89,12.09437395,89.04169416,16.35999584,4.959976196,"3","1"
"I18.33.1",496.889,10.3640149,77.18807077,5.219993591,7.913360596,"1","1"
"I18.36.2",508.576,8.918940126,75.55021371,8.660021782,0.02000618,"1","2"
"I18.7.1",418.45,7.779821111,72.21689849,11.00000477,0,"1","2"
"I19.33.1",478.53,10.77807353,78.1849702,7.619995117,3.396165848,"1","1"
"I19.36.1",486.884,10.48455884,82.85667929,8.159989357,4.559991837,"1","1"
"I2.1.2",480.437,9.047768521,55.20284192,7.520019054,0.480042458,"3","2"
"I2.10.1",408.655,5.846493895,46.35007901,4.160011292,0,"3","2"
"I2.13.2",468.011,10.61239851,64.13610741,2.920007229,1.031072617,"2","1"
"I20.15.2",454.229,10.30976576,69.69386533,4.699987888,6.488360405,"1","1"
"I20.21.1",370.506,7.392051222,49.70860399,4.119990826,0,"1","1"
"I20.21.2",370.506,7.392051222,49.70860399,4.119990826,0,"2","2"
"I20.23.1",359.378,7.556572122,60.79026154,12.59999752,0,"1","1"
"I20.27.2",376.921,8.341370787,66.02670027,11.98000526,0,"1","1"
"I20.3.1",457.144,11.61393437,83.92808125,12.56000805,7.491340637,"1","1"
"I20.34.1",432.281,10.92824923,79.69094136,17.43999863,0.442028046,"1","1"
"I20.35.2",424.397,10.55349256,78.57612064,16.9200182,6.459377289,"1","1"
"I20.39.2",390.221,8.71255087,54.4406787,6.479972839,1.500037193,"1","1"
"I20.6.1",450.47,10.82497274,81.46504807,12.8599844,6.419046402,"1","1"
"I21.22.2",436.89,10.25333523,81.80229467,15.67998886,3.382318497,"1","1"
"I21.25.2",439.917,11.29387322,77.98950367,13.91999388,5.522159576,"1","1"
"I21.38.1",439.438,10.5344947,61.1725237,4.020004749,2.500038147,"1","1"
"I21.4.1",406.889,9.506734933,71.34172017,9.639987946,1.040018082,"1","1"
"I22.10.2",426.408,9.564431067,74.09031324,15.7800169,10.6033535,"1","1"
"I22.31.2",430.464,8.683948791,73.09411147,14.2799921,0,"1","1"
"I23.22.1",425.493,8.319970637,62.8094595,10.81999207,1.520019531,"1","2"
"I23.26.1",446.727,8.881474431,68.95201053,7.939992428,9.240955353,"1","1"
"I3.12.1",431.47,8.911315214,67.29140278,8.759992123,0.041870117,"2","1"
"I3.3.1",410.758,9.367158403,70.86540028,11.04101896,1.031467438,"2","1"
"I7.1.2",452.517,6.339437996,31.02521394,2.820014477,9,"3","2"
"I7.14.2",460.159,5.67871346,42.14539072,5.560008526,0.639986992,"3","2"
"I7.6.2",457.229,7.332745864,47.18042711,2.199990749,5.720021248,"3","2"
"I7.8.2",463.061,8.996908344,57.73664793,3.060001373,0.560041428,"2","2"
"I8.1.1",461.137,7.24111345,58.29824684,4.500007629,0,"3","2"
"I8.15.1",397.449,5.633826939,37.60520042,1.080025673,0.039980888,"3","2"
"I8.18.1",415.317,5.819865776,38.97493447,2.419985294,3.613974571,"3","2"
"I9.2.1",457.711,6.335650136,24.37624464,2.059994698,3.380001545,"3","3"
"IB2.12.1",409.307,7.795510236,54.28664203,10.1285553,3.199993134,"3","3"
"IB2.21.2",449.672,8.848956775,66.1923787,4.479992867,1.047075272,"2","2"
"N1.1.1",418.241,10.48466079,76.06181552,13.2999835,5.196084976,"1","1"
"N1.1.2",418.241,10.48466079,76.06181552,13.2999835,5.196084976,"1","1"
"N1.12.1",432.615,7.086442008,66.44689539,11.21999645,0,"1","2"
"N1.18.2",415.643,9.01761931,75.2657928,13.14000511,0,"3","1"
"N2.19.1",445.981,8.05374623,80.24549014,12.85998726,0,"1","2"
"N2.2.2",418.041,9.313617908,69.37071153,11.01999998,2.200027466,"2","1"
"N2.32.2",407.03,8.693108459,65.04378713,8.519999981,0,"1","2"
"N2.4.2",437.45,9.47162639,74.44692356,15.39999914,3.780023575,"1","1"
"N3.16.1",411.757,9.307045834,77.04100386,14.93997908,0,"1","1"
"N3.21.1",496.059,11.77772261,87.58052086,11.32000542,6.158840179,"1","1"
"N3.24.1",413.504,10.16015257,64.66373196,5.22000742,7.139990807,"1","1"
"N4.33.2",416.145,8.868539718,53.44845159,3.359984398,4.449756622,"2","2"
"N4.8.1",421.923,9.397327043,68.92770779,8.919989586,2.962686539,"1","1"
"S1.1.1",386.324,8.624227169,62.99720925,12.14058924,0.040010452,"2","1"
"S11.8.2",379.471,8.684300797,60.05737074,8.56099081,4.15217495,"2","1"
"S12.13.1",440.79,8.923347963,62.40142736,7.739983082,2.294963837,"3","2"
"S13.10.1",540.666,7.290672425,65.02518722,2.979996681,0.040061951,"3","2"
"S13.17.1",396.63,7.636203963,49.66468894,3.060628414,0,"3","2"
"S2.15.2",448.927,9.203789554,56.9338172,1.759990215,0.040011406,"3","2"
"S3.1.1",410.717,8.054887313,58.8962852,8.499984741,0.120191574,"1","2"
"S3.5.1",441.084,9.147171602,64.37402959,7.309380531,5.719981194,"1","1"
"S4.6.1",396.933,8.207094134,62.05586336,8.960008144,1.959997177,"1","2"
"S5.7.1",390.565,9.306376623,66.58331852,12.78001595,0.739994049,"1","1"
"S6.4.2",436.252,9.417421613,60.88151012,5.019995689,2.319983482,"2","2"
"S7.7.2",365.183,6.548884987,50.9605188,7.020590782,0,"1","2"
"S8.3.2",462.825,7.644649416,50.32083593,3.139991283,2.46001339,"3","2"
"S8.8.1",373.851,8.345139233,60.94030888,7.321017265,0.059998512,"1","1"
"U1.4.2",419.313,8.330269906,53.34305204,2.640004158,2.801362991,"3","1"
"U2.9.1",366.653,6.263365447,40.60941932,3.179993629,0.021029472,"1","1"
"U3.12.1",400.212,8.015795548,57.15682704,8.741019726,0.020040512,"1","2"
"U3.4.2",460.657,5.63068673,40.49222057,2.020624161,0,"3","2"
"U3.9.2",383.608,7.465969648,44.75897564,1.01999712,11.52002144,"2","1"
"U4.4.1",390.106,8.312850089,50.67333206,2.841822147,2.923360825,"2","1"
"U4.5.2",446.935,10.42603227,78.08857415,9.40020752,2.960054398,"1","1"
"U4.9.2",443.56,10.4641513,73.74352567,16.02181864,3.660009384,"2","1"

File: data/dataset_cleaned.csv (part 2 of 16)
filename;sample_name;up_pos;length;width;height;weight;density;moe;mor;invalid;pre_peak_displ;post_peak_displ;pre_peak_cls;post_peak_cls;quality_cropped;quality;knot_healthy;knot_dead;knot_cluster;rot;blue_stain;grain;pitch pocket;pith;crack;bark;wane;borehole;reaction wood;yellowish;split
2024_08_27-I8.9.1.bmp;I8.9;0;560;99.4;29.6;651;0.000395107;5.256212403;39.12538585;;2.580010414;0;0;0;;2;1;1;;;;;;;;;;;;;train

2024_08_27-I8.9.2.bmp;I8.9;1;;99.4;29.6;;;5.256212403;39.12538585;;2.580010414;0;0;0;;3;;;;;;;;;1;;;;;;train

2024_08_27-I9.1.1.bmp;I9.1;1;;98.3;29.7;;;6.838125679;47.78877195;;3.739979744;5.480020523;0;1;1;3;;1;;;;;;;;1;;;;;train

2024_08_27-I9.1.2.bmp;I9.1;0;561;98.3;29.7;660;0.000402969;6.838125679;47.78877195;;3.739979744;5.480020523;0;1;2;3;1;;;;;;;;1;;;;;;train

2024_08_27-I9.10.1.bmp;I9.10;0;568;98.7;29.7;710;0.000426419;8.001490308;60.96361828;;5.940000534;1.739358902;1;0;2;3;;;;;;;;;1;;;;;;train

2024_08_27-I9.10.2.bmp;I9.10;1;;98.7;29.7;;;8.001490308;60.96361828;;5.940000534;1.739358902;1;0;2;3;;;;;;;;;1;;;;;;train

2024_08_27-I9.11.1.bmp;I9.11;0;558;99;29.8;670;0.000406995;8.385643285;57.16513181;;3.839983463;1.860050201;0;0;;2;;;1;;;;;;;;;;;;train

2024_08_27-I9.11.2.bmp;I9.11;1;;99;29.8;;;8.385643285;57.16513181;;3.839983463;1.860050201;0;0;2;3;;;;;;;;;1;;;;;;train

2024_08_27-I9.12.1.bmp;I9.12;0;561;99.3;29.4;684;0.000417635;4.099608098;40.09764516;;4.699991226;0;1;0;;2;;1;1;;;;;;;;;;;;train

2024_08_27-I9.12.2.bmp;I9.12;1;;99.3;29.4;;;4.099608098;40.09764516;;4.699991226;0;1;0;;2;;;1;;;;;1;;;;;;;train

2024_08_27-I9.13.1.bmp;I9.13;0;559;99.4;29.5;809;0.000493547;6.781539051;49.08984867;;1.760011673;0;0;0;2;3;1;;;;;;;;;;;;;;train

2024_08_27-I9.13.2.bmp;I9.13;1;;99.4;29.5;;;6.781539051;49.08984867;;1.760011673;0;0;0;;3;1;;;;;;;;1;;;;;;train

2024_08_27-I9.14.1.bmp;I9.14;1;;98.8;29.7;;;9.384284663;69.63645841;;12.02000761;0.04004097;2;0;1;2;;;;;1;;;;;;;;;;train

2024_08_27-I9.14.2.bmp;I9.14;0;560;98.8;29.7;667;0.000405905;9.384284663;69.63645841;;12.02000761;0.04004097;2;0;;2;;;;;;;1;;;;;;;;train

2024_08_27-I9.15.1.bmp;I9.15;0;557;99.3;29.5;646;0.000395919;7.757807798;61.56797738;;7.859989166;1.940023422;1;1;;3;;1;;;;;;;;1;;;;;train

2024_08_27-I9.15.2.bmp;I9.15;1;;99.3;29.5;;;7.757807798;61.56797738;;7.859989166;1.940023422;1;1;;1;;;;;;;;;;;;;;;train

2024_08_27-I9.16.1.bmp;I9.16;1;;98.9;29.6;;;5.219259166;39.79650273;;5.480015278;0.039978981;1;0;;2;;1;;;;;;;;;;;;;test

2024_08_27-I9.16.2.bmp;I9.16;0;562;98.9;29.6;579;0.000351928;5.219259166;39.79650273;;5.480015278;0.039978981;1;0;;3;;;;1;1;;;;;;;;;;test

2024_08_27-I9.17.1.bmp;I9.17;1;;98.7;29.5;;;7.80518804;61.92160675;;6.939994812;0.040000916;1;0;2;3;;;;;;;;;1;;1;;;;train

2024_08_27-I9.17.2.bmp;I9.17;0;560;98.7;29.5;701;0.000429923;7.80518804;61.92160675;;6.939994812;0.040000916;1;0;2;3;;;;;;;;;1;;;;;;train

2024_08_27-I9.18.1.bmp;I9.18;1;;98.7;29.4;;;8.11522907;44.57229931;;2.939988136;1.053508759;0;0;2;3;;;;;;;;;1;;;;;;train

2024_08_27-I9.18.2.bmp;I9.18;0;561;98.7;29.4;675;0.000414645;8.11522907;44.57229931;;2.939988136;1.053508759;0;0;2;3;;;;;;;;;1;;;;;;train

2024_08_27-I9.19.1.bmp;I9.19;1;;98.9;29.4;;;7.86075913;66.55187985;;4.960004807;0;1;0;;3;;;;;;;;;;;;;1;;train

2024_08_27-I9.19.2.bmp;I9.19;0;560;98.9;29.4;893;0.000548428;7.86075913;66.55187985;;4.960004807;0;1;0;;3;;;;;;;;;;;;;1;;train

2024_08_27-I9.2.1.bmp;I9.2;0;560;98.8;29.3;742;0.000457711;6.335650136;24.37624464;;2.059994698;3.380001545;0;1;;3;;1;;;;;;;;;;;;;train

2024_08_27-I9.2.2.bmp;I9.2;1;;98.8;29.3;;;6.335650136;24.37624464;;2.059994698;3.380001545;0;1;;3;;1;;;;;;;;;;;;;train

2024_08_27-I9.20.1.bmp;I9.20;1;;99.1;29.6;;;5.466770975;46.18693023;;5.119979858;0;1;0;;3;;;;;;;;;;1;;;;;test

2024_08_27-I9.20.2.bmp;I9.20;0;563;99.1;29.6;645;0.000390558;5.466770975;46.18693023;;5.119979858;0;1;0;;3;;;;;;;;;1;;;;;;test

2024_08_27-I9.3.1.bmp;I9.3;0;566;98.9;29.5;754;0.000456601;6.615094871;51.17851562;;6.180020332;0;1;0;2;3;1;;;;;;;;1;;;;;;train

2024_08_27-I9.3.2.bmp;I9.3;1;;98.9;29.5;;;6.615094871;51.17851562;;6.180020332;0;1;0;2;3;;;;;;;;;1;;;;;;train

2024_08_27-I9.4.1.bmp;I9.4;1;;99;29;;;9.371948576;72.62731521;;13.62002087;0.81999588;2;0;;3;1;;;;;;;;;;;;;;test

2024_08_27-I9.4.2.bmp;I9.4;0;560;99;29;701;0.00043601;9.371948576;72.62731521;;13.62002087;0.81999588;2;0;2;3;;;;;;;;;1;;;;;;test

2024_08_27-I9.5.1.bmp;I9.5;0;564;99.1;29.4;707;0.000430248;7.012255743;57.56056665;;5.279989243;0;1;0;;2;;;;;;;;1;;;;;;;train

2024_08_27-I9.5.2.bmp;I9.5;1;;99.1;29.4;;;7.012255743;57.56056665;;5.279989243;0;1;0;;3;;;;;;;;;1;;;;;;train

2024_08_27-I9.7.1.bmp;I9.7;0;562;99;29.7;663;0.000401223;5.016786355;35.61796486;;0.900606155;0;0;0;;2;1;1;;;;;;;;;;;;;train

2024_08_27-I9.7.2.bmp;I9.7;1;;99;29.7;;;5.016786355;35.61796486;;0.900606155;0;0;0;;2;1;1;1;;;;;;;;;;;;train

2024_08_27-I9.8.1.bmp;I9.8;1;;99.2;29.5;;;6.662183699;56.93682291;;4.959986687;0;1;0;;3;1;;;;;;;;;;;;;;test

2024_08_27-I9.8.2.bmp;I9.8;0;561;99.2;29.5;773;0.00047085;6.662183699;56.93682291;;4.959986687;0;1;0;;3;1;1;;;;;;;;1;;;;;test

2024_08_27-I9.9.1.bmp;I9.9;0;565;98.6;29.6;744;0.000451186;7.504524751;57.87683717;;4.679998398;0;1;0;;3;;;;1;;;;;;;;;;;train

2024_08_27-I9.9.2.bmp;I9.9;1;;98.6;29.6;;;7.504524751;57.87683717;;4.679998398;0;1;0;;3;;;;1;;;;;;;;;;;train

2024_08_27-S1.1.1.bmp;S1.1;0;564;100.4;29.8;651.9;0.000386324;8.624227169;62.99720925;;12.14058924;0.040010452;2;0;;2;;1;;;;;;;;;;;;;test

2024_08_27-S1.1.2.bmp;S1.1;1;;100.4;29.8;;;8.624227169;62.99720925;;12.14058924;0.040010452;2;0;;2;;1;;;;;;;;;;;;;test

2024_08_27-S1.10.1.bmp;S1.10;0;562;100.4;29.8;634.9;0.000377589;8.447538548;63.55788165;;15.04021215;0;2;0;;1;;;;;;;;;;;;;;;train

2024_08_27-S1.10.2.bmp;S1.10;1;;100.4;29.8;;;8.447538548;63.55788165;;15.04021215;0;2;0;;1;;;;;;;;;;;;;;;train

2024_08_27-S1.11.1.bmp;S1.11;0;561;100.3;29.8;722.3;0.000430762;7.962419138;64.20636521;;9.980006695;0.640062332;2;0;;1;;;;;;;;;;;;;;;train

2024_08_27-S1.11.2.bmp;S1.11;1;;100.3;29.8;;;7.962419138;64.20636521;;9.980006695;0.640062332;2;0;;1;;;;;;;;;;;;;;;train

2024_08_27-S1.12.1.bmp;S1.12;1;;100.3;29.8;;;7.986213831;57.91239638;;6.559997559;0.020066261;1;0;;1;;;;;;;;;;;;;;;test

2024_08_27-S1.12.2.bmp;S1.12;0;566;100.3;29.8;666.2;0.000393796;7.986213831;57.91239638;;6.559997559;0.020066261;1;0;1;2;;1;;;;;;;;;;;;;test

2024_08_27-S1.13.1.bmp;S1.13;1;;100.3;30;;;8.855703338;64.60544149;;11.27999783;0.199995041;2;0;;1;;;;;;;;;;;;;;;test

2024_08_27-S1.13.2.bmp;S1.13;0;563;100.3;30;661.3;0.000390362;8.855703338;64.60544149;;11.27999783;0.199995041;2;0;1;3;;1;;;;;;;;;;;;;test

2024_08_27-S1.14.1.bmp;S1.14;1;;100.3;29.9;;;8.574066928;60.24701542;;6.44000721;0.020007133;1;0;;1;;;;;;;;;;;;;;;train

2024_08_27-S1.14.2.bmp;S1.14;0;562;100.3;29.9;672.8;0.000399188;8.574066928;60.24701542;;6.44000721;0.020007133;1;0;;1;;;;;;;;;;;;;;;train

2024_08_27-S1.15.1.bmp;S1.15;0;564;100.6;29.9;639.9;0.000377193;7.725347091;55.67964743;;9.20179987;0;2;0;;2;;1;;;;;;;;;;;;;train

2024_08_27-S1.15.2.bmp;S1.15;1;;100.6;29.9;;;7.725347091;55.67964743;;9.20179987;0;2;0;;1;;;;;;;;;;;;;;;train

2024_08_27-S1.2.1.bmp;S1.2;0;568;100.1;29.7;867.3;0.000513606;9.738167438;79.29051032;;13.19735479;0.060003281;2;0;;3;;;;;;;;;;;;;1;;train

2024_08_27-S1.2.2.bmp;S1.2;1;;100.1;29.7;;;9.738167438;79.29051032;;13.19735479;0.060003281;2;0;;3;;;;;;;;;;;;;1;;train

2024_08_27-S1.3.1.bmp;S1.3;0;564;100.2;30;655.1;0.000386402;8.246377356;61.73261875;;8.921805382;0;2;0;;1;;;;;;;;;;;;;;;train

2024_08_27-S1.3.2.bmp;S1.3;1;;100.2;30;;;8.246377356;61.73261875;;8.921805382;0;2;0;;1;;;;;;;;;;;;;;;train

2024_08_27-S1.4.1.bmp;S1.4;0;562;100.4;29.6;669.1;0.000400617;8.0213666;64.99486228;;13.33999348;0.020004272;2;0;;1;;;;;;;;;;;;;;;train

2024_08_27-S1.4.2.bmp;S1.4;1;;100.4;29.6;;;8.0213666;64.99486228;;13.33999348;0.020004272;2;0;;1;;;;;;;;;;;;;;;train

2024_08_27-S1.5.1.bmp;S1.5;1;;100.7;29.8;;;8.436035035;67.99922379;;7.819983482;2.720023155;1;1;;1;;;;;;;;;;;;;;;train

2024_08_27-S1.5.2.bmp;S1.5;0;563;100.7;29.8;756.6;0.000447829;8.436035035;67.99922379;;7.819983482;2.720023155;1;1;;1;;;;;;;;;;;;;;;train

2024_08_27-S1.6.1.bmp;S1.6;0;564;100.6;29.7;653.3;0.000387685;8.24987156;64.01804636;;12.55999565;2.909402847;2;1;;3;;;;;;;1;;;;;;;;train

2024_08_27-S1.6.2.bmp;S1.6;1;;100.6;29.7;;;8.24987156;64.01804636;;12.55999565;2.909402847;2;1;;1;;;;;;;;;;;;;;;train

2024_08_27-S1.7.1.bmp;S1.7;0;562;100.4;29.9;682.4;0.000404481;8.373620831;58.89375454;;7.55999136;0.619999886;1;0;;2;;1;;;;;;;;;;;;;train

2024_08_27-S1.7.2.bmp;S1.7;1;;100.4;29.9;;;8.373620831;58.89375454;;7.55999136;0.619999886;1;0;;1;;;;;;;;;;;;;;;train

2024_08_27-S1.8.1.bmp;S1.8;0;561;100.2;29.9;670.7;0.000399049;8.285231153;57.28222334;;4.099999905;0;1;0;;1;;;;;;;;;;;;;;;test

2024_08_27-S1.8.2.bmp;S1.8;1;;100.2;29.9;;;8.285231153;57.28222334;;4.099999905;0;1;0;;1;;;;;;;;;;;;;;;test

2024_08_27-S1.9.1.bmp;S1.9;0;563;100.6;29.8;626.7;0.00037131;5.994452134;47.85672996;;5.479997635;0;1;0;;2;;1;;;;;1;;;;;;;;train

2024_08_27-S1.9.2.bmp;S1.9;1;;100.6;29.8;;;5.994452134;47.85672996;;5.479997635;0;1;0;;1;;;;;;;;;;;;;;;train

2024_08_27-S10.1.1.bmp;S10.1;1;;99.2;29.4;;;7.294159886;47.92257837;;2.919975281;1.440014839;0;0;;1;;;;;;;;;;;;;;;train

2024_08_27-S10.1.2.bmp;S10.1;0;558;99.2;29.4;628.9;0.000386446;7.294159886;47.92257837;;2.919975281;1.440014839;0;0;;2;;1;;;;;;;;;;;;;train

2024_08_27-S10.10.1.bmp;S10.10;0;561;99;29.6;630.6;0.000383587;7.022001541;50.99400873;;4.020001411;0;1;0;;1;;;;;;;;;;;;;;;train

2024_08_27-S10.10.2.bmp;S10.10;1;;99;29.6;;;7.022001541;50.99400873;;4.020001411;0;1;0;;1;;;;;;;;;;;;;;;train

2024_08_27-S10.11.1.bmp;S10.11;1;;99.2;29.3;;;9.63966598;77.67454081;;11.49999285;3.540002823;2;1;;1;;;;;;;;;;;;;;;train

2024_08_27-S10.11.2.bmp;S10.11;0;564;99.2;29.3;718.4;0.000438236;9.63966598;77.67454081;;11.49999285;3.540002823;2;1;1;3;;1;;;;;;;;;;;;;train

2024_08_27-S10.12.1.bmp;S10.12;0;558;98.6;29.4;706.5;0.000436771;7.451274923;38.72452968;;4.279994488;0.120014191;1;0;;1;;;;;;;;;;;;;;;train

2024_08_27-S10.12.2.bmp;S10.12;1;;98.6;29.4;;;7.451274923;38.72452968;;4.279994488;0.120014191;1;0;;1;;;;;;;;;;;;;;;train

2024_08_27-S10.13.1.bmp;S10.13;1;;98.3;29.4;;;8.96219055;61.1940681;;4.700003147;6.219991684;1;1;;1;;;;;;;;;;;;;;;test

2024_08_27-S10.13.2.bmp;S10.13;0;559;98.3;29.4;727.9;0.000450567;8.96219055;61.1940681;;4.700003147;6.219991684;1;1;;2;1;;;;;;;;;;;;;;test

2024_08_27-S10.15.1.bmp;S10.15;1;;99.3;29.5;;;6.177465179;52.23099837;;10.40142488;0;2;0;;1;;;;;;;;;;;;;;;train

2024_08_27-S10.15.2.bmp;S10.15;0;563;99.3;29.5;608.5;0.000368961;6.177465179;52.23099837;;10.40142488;0;2;0;;2;;;;;;;1;;;;;;;;train

2024_08_27-S10.2.1.bmp;S10.2;0;569;99;29.5;604.3;0.00036365;6.549406491;54.1132534;;12.14000416;0.020000458;2;0;1;2;;;;;;;1;;;;;;;;test

2024_08_27-S10.2.2.bmp;S10.2;1;;99;29.5;;;6.549406491;54.1132534;;12.14000416;0.020000458;2;0;;1;;;;;;;;;;;;;;;test

2024_08_27-S10.3.1.bmp;S10.3;1;;98.7;29.4;;;7.752599237;65.41045161;;9.82494545;0;2;0;;1;;;;;;;;;;;;;;;train

2024_08_27-S10.3.2.bmp;S10.3;0;562;98.7;29.4;735.5;0.000451006;7.752599237;65.41045161;;9.82494545;0;2;0;;2;;1;;;;;;;;;;;;;train

2024_08_27-S10.4.1.bmp;S10.4;1;;99.1;29.3;;;9.562297058;76.05584008;;10.19998932;2.840026855;2;1;;1;;;;;;;;;;;;;;;train

2024_08_27-S10.4.2.bmp;S10.4;0;560;99.1;29.3;705.7;0.000434001;9.562297058;76.05584008;;10.19998932;2.840026855;2;1;2;3;;1;;;;;;;;;;;;;train

2024_08_27-S10.5.1.bmp;S10.5;1;;97.9;29.4;;;11.12850942;76.96985222;;10.0600071;0.401819229;2;0;;1;;;;;;;;;;;;;;;test

2024_08_27-S10.5.2.bmp;S10.5;0;562;97.9;29.4;768.5;0.000475092;11.12850942;76.96985222;;10.0600071;0.401819229;2;0;;2;;1;;;;;;;;;;;;;test

2024_08_27-S10.6.1.bmp;S10.6;1;;97.7;29.5;;;10.02516164;77.68258975;;14.76002645;7.497161865;2;1;;1;;;;;;;;;;;;;;;train

2024_08_27-S10.6.2.bmp;S10.6;0;560;97.7;29.5;726.5;0.000450123;10.02516164;77.68258975;;14.76002645;7.497161865;2;1;;2;;1;;;;;1;;;;;;;;train

2024_08_27-S10.7.1.bmp;S10.7;0;560;99;29.4;795.7;0.000488179;7.314845407;65.83048551;;7.20141983;0.040035248;1;0;;3;;;;;;;;;;;;;1;;train

2024_08_27-S10.7.2.bmp;S10.7;1;;99;29.4;;;7.314845407;65.83048551;;7.20141983;0.040035248;1;0;;3;;;;;;;;;;;;;1;;train

2024_08_27-S10.9.1.bmp;S10.9;1;;99;29.6;;;7.17772796;53.98820284;;3.739995956;0.040005684;0;0;;1;;;;;;;;;;;;;;;train

2024_08_27-S10.9.2.bmp;S10.9;0;560;99;29.6;625.1;0.000380921;7.17772796;53.98820284;;3.739995956;0.040005684;0;0;;1;;;;;;;;;;;;;;;train

2024_08_27-S11.1.1.bmp;S11.1;1;;99.5;29.7;;;6.857239381;49.488001;;3.761014938;0;0;0;;1;;;;;;;;;;;;;;;train

2024_08_27-S11.1.2.bmp;S11.1;0;560;99.5;29.7;612;0.000369814;6.857239381;49.488001;;3.761014938;0;0;0;;3;;;;;;;;;;1;;;;;train

2024_08_27-S11.10.1.bmp;S11.10;0;560;98.8;29.5;759.2;0.000465146;8.180432081;70.1926097;;9.520993233;0;2;0;;3;;;;;;;;;;;;;1;;train

2024_08_27-S11.10.2.bmp;S11.10;1;;98.8;29.5;;;8.180432081;70.1926097;;9.520993233;0;2;0;;1;;;;;;;;;;;;;;;train

2024_08_27-S11.11.1.bmp;S11.11;0;558;99.3;29.5;640;0.000391539;8.577595571;59.63971117;;6.24000597;2.635748863;1;1;;1;;;;;;;;;;;;;;;train

2024_08_27-S11.11.2.bmp;S11.11;1;;99.3;29.5;;;8.577595571;59.63971117;;6.24000597;2.635748863;1;1;;1;;;;;;;;;;;;;;;train

2024_08_27-S11.12.1.bmp;S11.12;0;560;98.8;29.5;786.3;0.00048175;9.631922121;81.27511533;;13.80102158;6.059991837;2;1;;1;;;;;;;;;;;;;;;train

2024_08_27-S11.12.2.bmp;S11.12;1;;98.8;29.5;;;9.631922121;81.27511533;;13.80102158;6.059991837;2;1;;1;;;;;;;;;;;;;;;train

2024_08_27-S11.13.1.bmp;S11.13;0;565;99.7;29.4;703.8;0.00042497;7.173206813;60.21687414;;9.579987526;0;2;0;;1;;;;;;;;;;;;;;;train

2024_08_27-S11.13.2.bmp;S11.13;1;;99.7;29.4;;;7.173206813;60.21687414;;9.579987526;0;2;0;;1;;;;;;;;;;;;;;;train

2024_08_27-S11.14.1.bmp;S11.14;1;;99.3;29.5;;;8.06339052;58.33102143;;8.90715313;0;2;0;;1;;;;;;;;;;;;;;;test

2024_08_27-S11.14.2.bmp;S11.14;0;560;99.3;29.5;643.9;0.000392518;8.06339052;58.33102143;;8.90715313;0;2;0;;2;1;;;;;;;;;;;;;;test

2024_08_27-S11.15.1.bmp;S11.15;1;;99.1;29.5;;;8.493852159;58.73268988;;9.016562939;0.040006638;2;0;;1;;;;;;;;;;;;;;;train

2024_08_27-S11.15.2.bmp;S11.15;0;558;99.1;29.5;644.3;0.000394965;8.493852159;58.73268988;;9.016562939;0.040006638;2;0;;1;;;;;;;;;;;;;;;train

2024_08_27-S11.2.1.bmp;S11.2;0;560;98.6;29.5;710.6;0.000436253;9.60905692;76.5995933;;18.86000681;0.040662766;2;0;;2;1;;;;;;;;;;;;;;test

2024_08_27-S11.2.2.bmp;S11.2;1;;98.6;29.5;;;9.60905692;76.5995933;;18.86000681;0.040662766;2;0;1;2;1;;;;;;1;;;;;;;;test

2024_08_27-S11.4.1.bmp;S11.4;1;;99.5;29.3;;;7.062310566;55.962062;;4.320006371;0.019999504;1;0;;1;;;;;;;;;;;;;;;test

2024_08_27-S11.4.2.bmp;S11.4;0;560;99.5;29.3;735.5;0.000450509;7.062310566;55.962062;;4.320006371;0.019999504;1;0;;1;;;;;;;;;;;;;;;test

2024_08_27-S11.6.1.bmp;S11.6;1;;98;29.5;;;9.962844806;72.72272786;;13.76100016;6.219999313;2;1;;1;;;;;;;;;;;;;;;test

2024_08_27-S11.6.2.bmp;S11.6;0;560;98;29.5;702.5;0.000433921;9.962844806;72.72272786;;13.76100016;6.219999313;2;1;;2;1;;;;;;;;;;;;;;test

2024_08_27-S11.7.1.bmp;S11.7;1;;98.3;29.5;;;8.429808242;62.41681666;;6.800003529;3.240146637;1;1;1;3;;;;;;;;;1;;;;;;train

2024_08_27-S11.7.2.bmp;S11.7;0;562;98.3;29.5;698.8;0.000428786;8.429808242;62.41681666;;6.800003529;3.240146637;1;1;2;3;;;;;;;;;1;;;;;;train

2024_08_27-S11.8.1.bmp;S11.8;1;;99.4;29.3;;;8.684300797;60.05737074;;8.56099081;4.15217495;2;1;;1;;;;;;;;;;;;;;;train

2024_08_27-S11.8.2.bmp;S11.8;0;560;99.4;29.3;618.9;0.000379471;8.684300797;60.05737074;;8.56099081;4.15217495;2;1;;2;;1;;;;;;;;;;;;;train

2024_08_27-S11.9.1.bmp;S11.9;0;561;98.9;29.3;640.5;0.000393996;7.851658133;62.5702022;;10.28018904;0;2;0;;1;;;;;;;;;;;;;;;train

2024_08_27-S11.9.2.bmp;S11.9;1;;98.9;29.3;;;7.851658133;62.5702022;;10.28018904;0;2;0;;1;;;;;;;;;;;;;;;train

2024_08_27-S12.1.1.bmp;S12.1;1;;99.4;29.3;;;8.308133057;54.57471653;;4.100000381;0.039982796;1;0;;1;;;;;;;;;;;;;;;train

2024_08_27-S12.1.2.bmp;S12.1;0;564;99.4;29.3;625.7;0.000380919;8.308133057;54.57471653;;4.100000381;0.039982796;1;0;2;3;;1;;;;;;;;;;;;;train

2024_08_27-S12.11.1.bmp;S12.11;1;;99.2;29.4;;;7.943322834;57.55523351;;6.900015354;1.499991417;1;0;;2;;1;;;;;;;;;;;;;train

2024_08_27-S12.11.2.bmp;S12.11;0;560;99.2;29.4;632.4;0.000387208;7.943322834;57.55523351;;6.900015354;1.499991417;1;0;2;3;;;;1;;;;;;;;;;;train

2024_08_27-S12.12.1.bmp;S12.12;1;;98.4;29.4;;;9.221448183;52.91256869;;3.940625668;7.400012016;1;1;1;3;;;;;;;;;1;;;;;;test

2024_08_27-S12.12.2.bmp;S12.12;0;563;98.4;29.4;663.6;0.000407432;9.221448183;52.91256869;;3.940625668;7.400012016;1;1;1;3;;;;;;;;;1;;;;;;test

2024_08_27-S12.13.1.bmp;S12.13;1;;98.5;29.5;;;8.923347963;62.40142736;;7.739983082;2.294963837;1;1;1;3;;;;;;;;;1;;;;;;train

2024_08_27-S12.13.2.bmp;S12.13;0;558;98.5;29.5;714.7;0.00044079;8.923347963;62.40142736;;7.739983082;2.294963837;1;1;;2;1;;;;;;;;;;;;;;train

2024_08_27-S12.15.1.bmp;S12.15;0;563;99.2;29.3;663.5;0.000405465;8.749362509;63.25586728;;9.249354362;0.100008011;2;0;1;3;;;;;;;;;1;;;;;;train

2024_08_27-S12.15.2.bmp;S12.15;1;;99.2;29.3;;;8.749362509;63.25586728;;9.249354362;0.100008011;2;0;;3;;;;;;;;;1;;;;;;train

2024_08_27-S12.2.1.bmp;S12.2;0;561;98.8;29.4;641.2;0.000393483;9.399358353;66.96062904;;13.43999624;2.890565872;2;1;;1;;;;;;;;;;;;;;;train

2024_08_27-S12.2.2.bmp;S12.2;1;;98.8;29.4;;;9.399358353;66.96062904;;13.43999624;2.890565872;2;1;;1;;;;;;;;;;;;;;;train

2024_08_27-S12.3.1.bmp;S12.3;1;;99.1;29.3;;;7.391900471;24.89378894;;0;0;0;0;;2;;;;;1;;;;;;;;;;train

2024_08_27-S12.3.2.bmp;S12.3;0;558;99.1;29.3;705.6;0.000435495;7.391900471;24.89378894;;0;0;0;0;;3;;1;;;;;;;;;;;;;train

2024_08_27-S12.4.1.bmp;S12.4;1;;98.4;29.3;;;8.245015188;67.1837363;;10.68000984;0;2;0;;1;;;;;;;;;;;;;;;train

2024_08_27-S12.4.2.bmp;S12.4;0;561;98.4;29.3;652.8;0.000403603;8.245015188;67.1837363;;10.68000984;0;2;0;;3;;;;1;;;;;;;;;;;train

2024_08_27-S12.5.1.bmp;S12.5;0;562;98.6;29.2;699;0.000431997;7.576448901;49.56789601;;3.13998127;0.121025085;0;0;;3;1;;;;;;;;;;;;;;train

2024_08_27-S12.5.2.bmp;S12.5;1;;98.6;29.2;;;7.576448901;49.56789601;;3.13998127;0.121025085;0;0;;1;;;;;;;;;;;;;;;train

2024_08_27-S12.7.1.bmp;S12.7;0;559;99.4;29.5;662.8;0.000404355;7.663183406;47.5006404;;2.059993744;3.125766754;0;1;;1;;;;;;;;;;;;;;;train

2024_08_27-S12.7.2.bmp;S12.7;1;;99.4;29.5;;;7.663183406;47.5006404;;2.059993744;3.125766754;0;1;2;3;;;;;;;;;1;;;;;;train

2024_08_27-S12.8.1.bmp;S12.8;1;;99.1;29.4;;;9.598183164;74.86651271;;13.92059231;3.443956375;2;1;;2;1;1;;;;;1;;;;;;;;train

2024_08_27-S12.8.2.bmp;S12.8;0;561;99.1;29.4;713;0.00043622;9.598183164;74.86651271;;13.92059231;3.443956375;2;1;1;3;1;;;;;;;;1;;;;;;train

2024_08_27-S13.1.1.bmp;S13.1;1;;99.5;29.4;;;8.113304381;67.38924356;;12.09999895;0;2;0;;1;;;;;;;;;;;;;;;train

2024_08_27-S13.1.2.bmp;S13.1;0;560;99.5;29.4;653.2;0.000398738;8.113304381;67.38924356;;12.09999895;0;2;0;;1;;;;;;;;;;;;;;;train

2024_08_27-S13.10.1.bmp;S13.10;1;;99.1;29.6;;;7.290672425;65.02518722;;2.979996681;0.040061951;0;0;;3;;;;;;;;;;;;;1;;train

2024_08_27-S13.10.2.bmp;S13.10;0;563;99.1;29.6;892.9;0.000540666;7.290672425;65.02518722;;2.979996681;0.040061951;0;0;;3;;;;;;;;;;;;;1;;train

2024_08_27-S13.11.1.bmp;S13.11;1;;99.1;29.7;;;9.024741907;64.00553786;;5.200017452;7.359994888;1;1;;1;;;;;;;;;;;;;;;test

2024_08_27-S13.11.2.bmp;S13.11;0;560;99.1;29.7;659.9;0.000400369;9.024741907;64.00553786;;5.200017452;7.359994888;1;1;;1;;;;;;;;;;;;;;;test

2024_08_27-S13.12.1.bmp;S13.12;1;;99.1;29.5;;;8.714213838;56.88640818;;4.160194397;0.120041847;1;0;;1;;;;;;;;;;;;;;;train

2024_08_27-S13.12.2.bmp;S13.12;0;561;99.1;29.5;713;0.000434741;8.714213838;56.88640818;;4.160194397;0.120041847;1;0;;3;;;;;;;;;1;;;;;;train

2024_08_27-S13.13.1.bmp;S13.13;0;559;99.1;29.4;664;0.000407695;8.15686731;69.71013321;;9.560006142;0.040021896;2;0;;1;;;;;;;;;;;;;;;test

2024_08_27-S13.13.2.bmp;S13.13;1;;99.1;29.4;;;8.15686731;69.71013321;;9.560006142;0.040021896;2;0;;1;;;;;;;;;;;;;;;test

2024_08_27-S13.14.1.bmp;S13.14;1;;99.3;29.4;;;6.887367218;48.86028874;;2.139984131;4.127793312;0;1;;3;;;;;;;;;1;;;;;;train

2024_08_27-S13.14.2.bmp;S13.14;0;560;99.3;29.4;711.9;0.000435446;6.887367218;48.86028874;;2.139984131;4.127793312;0;1;;3;1;1;;;;;;;;;;;;;train

2024_08_27-S13.15.1.bmp;S13.15;1;;99.3;29.4;;;9.871293662;80.83145863;;13.7600131;4.590555191;2;1;;2;;;;;;;1;;;;;;;;test

2024_08_27-S13.15.2.bmp;S13.15;0;560;99.3;29.4;702.9;0.000429941;9.871293662;80.83145863;;13.7600131;4.590555191;2;1;;3;;1;;;;;;;;;;;;;test

2024_08_27-S13.16.1.bmp;S13.16;0;564;99.3;29.6;785.3;0.000473713;5.926097027;71.9596453;;13.13999653;0;2;0;;1;;;;;;;;;;;;;;;train

2024_08_27-S13.16.2.bmp;S13.16;1;;99.3;29.6;;;5.926097027;71.9596453;;13.13999653;0;2;0;;3;;;;;;;;;;;;;1;;train

2024_08_27-S13.17.1.bmp;S13.17;1;;99.1;29.6;;;7.636203963;49.66468894;;3.060628414;0;0;0;1;3;;;;;;;;;1;;;;;;train

2024_08_27-S13.17.2.bmp;S13.17;0;561;99.1;29.6;652.7;0.00039663;7.636203963;49.66468894;;3.060628414;0;0;0;1;2;;;1;;;;1;;;;;;;;train

2024_08_27-S13.18.1.bmp;S13.18;1;;99.2;29.5;;;7.653918498;59.14974678;;6.619996548;0.020094872;1;0;;1;;;;;;;;;;;;;;;train

2024_08_27-S13.18.2.bmp;S13.18;0;560;99.2;29.5;633.7;0.000386689;7.653918498;59.14974678;;6.619996548;0.020094872;1;0;;2;1;;;;;;;;;;;;;;train

2024_08_27-S13.19.1.bmp;S13.19;1;;99.3;29.3;;;10.18817549;78.8667667;;9.700017929;6.020605087;2;1;;1;;;;;;;;;;;;;;;test

2024_08_27-S13.19.2.bmp;S13.19;0;565;99.3;29.3;707.4;0.000430328;10.18817549;78.8667667;;9.700017929;6.020605087;2;1;;3;1;;;1;;;;;;;;;;;test

2024_08_27-S13.2.1.bmp;S13.2;0;563;99.7;29.6;629.6;0.000378939;8.149626138;56.77428888;;8.459978104;1.460036278;2;0;;2;;1;;;;;;;;;;;;;train

2024_08_27-S13.2.2.bmp;S13.2;1;;99.7;29.6;;;8.149626138;56.77428888;;8.459978104;1.460036278;2;0;;1;;;;;;;;;;;;;;;train

2024_08_27-S13.20.1.bmp;S13.20;1;;99.2;29.5;;;9.114099492;64.20670951;;8.040000916;4.079358101;1;1;;1;;;;;;;;;;;;;;;test

2024_08_27-S13.20.2.bmp;S13.20;0;565;99.2;29.5;627.1;0.000379275;9.114099492;64.20670951;;8.040000916;4.079358101;1;1;;1;;;;;;;;;;;;;;;test

2024_08_27-S13.3.1.bmp;S13.3;1;;99;29.6;;;9.174106364;58.98454685;;7.479994774;3.160017014;1;1;;1;;;;;;;;;;;;;;;test

2024_08_27-S13.3.2.bmp;S13.3;0;563;99;29.6;627.1;0.000380103;9.174106364;58.98454685;;7.479994774;3.160017014;1;1;1;3;;;;;;;;;1;;;;;;test

2024_08_27-S13.4.1.bmp;S13.4;1;;99;29.5;;;8.129464937;60.96423809;;8.159981251;0;2;0;;1;;;;;;;;;;;;;;;train

2024_08_27-S13.4.2.bmp;S13.4;0;559;99;29.5;665.6;0.000407703;8.129464937;60.96423809;;8.159981251;0;2;0;1;3;;;;;;;;;1;;;;;;train

2024_08_27-S13.5.1.bmp;S13.5;0;557;99;29.4;645.3;0.000398037;8.853413366;66.65421965;;10.17575693;0.200006485;2;0;;1;;;;;;;;;;;;;;;train

2024_08_27-S13.5.2.bmp;S13.5;1;;99;29.4;;;8.853413366;66.65421965;;10.17575693;0.200006485;2;0;;1;;;;;;;;;;;;;;;train

2024_08_27-S13.7.1.bmp;S13.7;1;;99;29.5;;;7.845476676;59.92295228;;10.02001333;0;2;0;;1;;;;;;;;;;;;;;;train

2024_08_27-S13.7.2.bmp;S13.7;0;559;99;29.5;639.8;0.0003919;7.845476676;59.92295228;;10.02001333;0;2;0;;1;;;;;;;;;;;;;;;train

2024_08_27-S13.8.1.bmp;S13.8;1;;99.2;29.5;;;8.329510922;59.49557722;;7.099991798;0.04001236;1;0;;1;;;;;;;;;;;;;;;train

2024_08_27-S13.8.2.bmp;S13.8;0;563;99.2;29.5;645.6;0.000391851;8.329510922;59.49557722;;7.099991798;0.04001236;1;0;;3;;;;;;;;;1;;;;;;train

2024_08_27-S2.1.1.bmp;S2.1;1;;100.6;29.8;;;9.492098985;64.33301541;;6.219980717;2.200086594;1;1;;1;;;;;;;;;;;;;;;train

2024_08_27-S2.1.2.bmp;S2.1;0;563;100.6;29.8;712.4;0.000422086;9.492098985;64.33301541;;6.219980717;2.200086594;1;1;;2;1;;;;;;1;;;;;;;;train

2024_08_27-S2.10.1.bmp;S2.10;0;561;100.5;29.9;675.5;0.000400705;9.122410283;68.02899608;;14.61999607;1.020040512;2;0;;2;;;;;;;1;;;;;;;;test

2024_08_27-S2.10.2.bmp;S2.10;1;;100.5;29.9;;;9.122410283;68.02899608;;14.61999607;1.020040512;2;0;;1;;;;;;;;;;;;;;;test

2024_08_27-S2.11.1.bmp;S2.11;0;559;100.5;29.5;647.3;0.000390576;7.761529113;58.19318799;;7.039997101;3.706255913;1;1;;2;;1;;;;;;;;;;;;;test

2024_08_27-S2.11.2.bmp;S2.11;1;;100.5;29.5;;;7.761529113;58.19318799;;7.039997101;3.706255913;1;1;;1;;;;;;;;;;;;;;;test

2024_08_27-S2.12.1.bmp;S2.12;1;;100.4;29.5;;;8.225699419;59.68168775;;12.12000275;0;2;0;;1;;;;;;;;;;;;;;;train

2024_08_27-S2.12.2.bmp;S2.12;0;563;100.4;29.5;660;0.000395804;8.225699419;59.68168775;;12.12000275;0;2;0;1;2;;1;;;;;;;;;;;;;train

2024_08_27-S2.14.1.bmp;S2.14;0;565;100.5;29.8;687;0.000406;8.98474016;57.64866108;;3.140010834;7.365358353;0;1;;1;;;;;;;;;;;;;;;train

2024_08_27-S2.14.2.bmp;S2.14;1;;100.5;29.8;;;8.98474016;57.64866108;;3.140010834;7.365358353;0;1;;1;;;;;;;;;;;;;;;train

2024_08_27-S2.15.1.bmp;S2.15;0;562;100.3;29.8;754.1;0.000448927;9.203789554;56.9338172;;1.759990215;0.040011406;0;0;;2;1;;;;;;;;;;;;;;train

2024_08_27-S2.15.2.bmp;S2.15;1;;100.3;29.8;;;9.203789554;56.9338172;;1.759990215;0.040011406;0;0;;3;;;;;;;;;1;;;;;;train

2024_08_27-S2.2.1.bmp;S2.2;1;;100.1;29.5;;;7.672358031;54.73351486;;2.800018787;0.020076752;0;0;;1;;;;;;;;;;;;;;;test

2024_08_27-S2.2.2.bmp;S2.2;0;565;100.1;29.5;803.3;0.000481474;7.672358031;54.73351486;;2.800018787;0.020076752;0;0;;2;1;;;;;;;;;;;;;;test

2024_08_27-S2.3.1.bmp;S2.3;1;;100.2;29.9;;;6.692611659;56.08016087;;8.760001183;0.099996567;2;0;;2;;;;;;;1;;;;;;;;test

2024_08_27-S2.3.2.bmp;S2.3;0;563;100.2;29.9;641.1;0.000380083;6.692611659;56.08016087;;8.760001183;0.099996567;2;0;;2;;1;;;;;1;;;;;;;;test

2024_08_27-S2.4.1.bmp;S2.4;1;;100.3;29.8;;;7.876918325;61.69450283;;11.20060825;0;2;0;;1;;;;;;;;;;;;;;;train

2024_08_27-S2.4.2.bmp;S2.4;0;567;100.3;29.8;651.7;0.000384545;7.876918325;61.69450283;;11.20060825;0;2;0;;1;;;;;;;;;;;;;;;train

2024_08_27-S2.5.1.bmp;S2.5;1;;100.3;29.8;;;9.088497889;66.18492628;;9.940012932;5.979999542;2;1;;1;;;;;;;;;;;;;;;test

2024_08_27-S2.5.2.bmp;S2.5;0;572;100.3;29.8;694.8;0.000406393;9.088497889;66.18492628;;9.940012932;5.979999542;2;1;1;2;;1;;;;;;;;;;;;;test

2024_08_27-S2.6.1.bmp;S2.6;1;;100.4;29.8;;;7.29283191;57.99005623;;7.520590782;0.040042877;1;0;;1;;;;;;;;;;;;;;;train

2024_08_27-S2.6.2.bmp;S2.6;0;563;100.4;29.8;631.8;0.000375078;7.29283191;57.99005623;;7.520590782;0.040042877;1;0;;1;;;;;;;;;;;;;;;train

2024_08_27-S2.7.1.bmp;S2.7;0;565;100.5;29.8;663.8;0.000392289;9.668666989;67.72003735;;11.8410058;2.952163696;2;1;;1;;;;;;;;;;;;;;;train

2024_08_27-S2.7.2.bmp;S2.7;1;;100.5;29.8;;;9.668666989;67.72003735;;11.8410058;2.952163696;2;1;;1;;;;;;;;;;;;;;;train

2024_08_27-S2.8.1.bmp;S2.8;1;;100.2;29.8;;;7.191396581;60.17212074;;8.719997883;1.819992065;2;0;;1;;;;;;;;;;;;;;;train

2024_08_27-S2.8.2.bmp;S2.8;0;564;100.2;29.8;683.9;0.000406097;7.191396581;60.17212074;;8.719997883;1.819992065;2;0;;1;;;;;;;;;;;;;;;train

2024_08_27-S2.9.1.bmp;S2.9;0;562;100.5;29.8;676.2;0.000401751;9.576801898;67.87386167;;10.52001524;1.039924622;2;0;;1;;;;;;;;;;;;;;;train

2024_08_27-S2.9.2.bmp;S2.9;1;;100.5;29.8;;;9.576801898;67.87386167;;10.52001524;1.039924622;2;0;;1;;;;;;;;;;;;;;;train

2024_08_27-S3.1.1.bmp;S3.1;1;;100.3;29.7;;;8.054887313;58.8962852;;8.499984741;0.120191574;2;0;;1;;;;;;;;;;;;;;;test

2024_08_27-S3.1.2.bmp;S3.1;0;562;100.3;29.7;687.6;0.000410717;8.054887313;58.8962852;;8.499984741;0.120191574;2;0;;2;1;;;;;;;;;;;;;;test

2024_08_27-S3.10.1.bmp;S3.10;0;563;100.2;29.8;669.4;0.000398193;9.030485332;65.24816204;;12.95997715;1.459997177;2;0;;1;;;;;;;;;;;;;;;train

2024_08_27-S3.10.2.bmp;S3.10;1;;100.2;29.8;;;9.030485332;65.24816204;;12.95997715;1.459997177;2;0;;1;;;;;;;;;;;;;;;train

2024_08_27-S3.11.1.bmp;S3.11;1;;100.4;29.8;;;9.436728624;63.19120418;;6.339992523;7.939863205;1;1;;1;;;;;;;;;;;;;;;test

2024_08_27-S3.11.2.bmp;S3.11;0;567;100.4;29.8;689.4;0.000406386;9.436728624;63.19120418;;6.339992523;7.939863205;1;1;;2;;1;;;;;;;;;;;;;test

2024_08_27-S3.12.1.bmp;S3.12;1;;100.2;29.7;;;7.231911538;57.65615135;;2.90001297;0;0;0;;3;;;;;;;;;;;;;1;;train

2024_08_27-S3.12.2.bmp;S3.12;0;563;100.2;29.7;804.8;0.000480347;7.231911538;57.65615135;;2.90001297;0;0;0;;3;;;;;;;;;;;;;1;;train

2024_08_27-S3.13.1.bmp;S3.13;1;;100.4;29.9;;;6.273829203;52.85987529;;10.57999611;0;2;0;;1;;;;;;;;;;;;;;;train

2024_08_27-S3.13.2.bmp;S3.13;0;566;100.4;29.9;614.9;0.000361895;6.273829203;52.85987529;;10.57999611;0;2;0;;2;;;;;;;1;;;;;;;;train

2024_08_27-S3.14.1.bmp;S3.14;0;562;100.5;29.8;664.7;0.000394918;8.306761103;62.44660103;;8.519997597;7.340019226;2;1;;1;;;;;;;;;;;;;;;train

2024_08_27-S3.14.2.bmp;S3.14;1;;100.5;29.8;;;8.306761103;62.44660103;;8.519997597;7.340019226;2;1;;1;;;;;;;;;;;;;;;train

2024_08_27-S3.15.1.bmp;S3.15;0;566;100.3;29.8;611.6;0.000361521;6.677419332;41.17032366;;4.980001926;4.320204735;1;1;;1;;;;;;;;;;;;;;;train

2024_08_27-S3.15.2.bmp;S3.15;1;;100.3;29.8;;;6.677419332;41.17032366;;4.980001926;4.320204735;1;1;;2;;1;;;;;;;;;;;;;train

2024_08_27-S3.2.1.bmp;S3.2;1;;100.3;29.7;;;9.457591526;65.73448063;;8.599983215;4.235007286;2;1;;1;;;;;;;;;;;;;;;train

2024_08_27-S3.2.2.bmp;S3.2;0;564;100.3;29.7;690.6;0.000411046;9.457591526;65.73448063;;8.599983215;4.235007286;2;1;;2;;;;;;;1;;;;;;;;train

2024_08_27-S3.3.1.bmp;S3.3;1;;100.1;29.8;;;6.342609535;44.71042624;;2.999998093;0;0;0;;1;;;;;;;;;;;;;;;train

2024_08_27-S3.3.2.bmp;S3.3;0;566;100.1;29.8;642.1;0.000380308;6.342609535;44.71042624;;2.999998093;0;0;0;1;3;1;;;;;;;;;;;;;;train

2024_08_27-S3.4.1.bmp;S3.4;1;;100.3;29.8;;;9.313102229;64.53919749;;9.600018978;2.639984131;2;1;;1;;;;;;;;;;;;;;;train

2024_08_27-S3.4.2.bmp;S3.4;0;563;100.3;29.8;669.5;0.000397855;9.313102229;64.53919749;;9.600018978;2.639984131;2;1;1;3;1;;;;;;;;;1;;;;;train

2024_08_27-S3.5.1.bmp;S3.5;1;;100.3;29.8;;;9.147171602;64.37402959;;7.309380531;5.719981194;1;1;;1;;;;;;;;;;;;;;;train

2024_08_27-S3.5.2.bmp;S3.5;0;566;100.3;29.8;746.2;0.000441084;9.147171602;64.37402959;;7.309380531;5.719981194;1;1;;2;1;;;;;;;;;;;;;;train

2024_08_27-S3.7.1.bmp;S3.7;1;;100.3;29.8;;;7.802685897;52.75392043;;2.980013371;0;0;0;;2;;1;;;;;;;;;;;;;train

2024_08_27-S3.7.2.bmp;S3.7;0;564;100.3;29.8;733.4;0.000435055;7.802685897;52.75392043;;2.980013371;0;0;0;;3;;;;;;;;;;;;;1;;train

2024_08_27-S3.8.1.bmp;S3.8;1;;100.2;29.8;;;9.372445695;61.0563696;;7.421001434;1.028708458;1;0;;1;;;;;;;;;;;;;;;train

2024_08_27-S3.8.2.bmp;S3.8;0;565;100.2;29.8;659.8;0.000391093;9.372445695;61.0563696;;7.421001434;1.028708458;1;0;;1;;;;;;;;;;;;;;;train

2024_08_27-S3.9.1.bmp;S3.9;1;;100.2;29.9;;;8.332362577;59.76356425;;7.259995937;2.320006371;1;1;;1;;;;;;;;;;;;;;;train

2024_08_27-S3.9.2.bmp;S3.9;0;569;100.2;29.9;643.4;0.000377424;8.332362577;59.76356425;;7.259995937;2.320006371;1;1;;1;;;;;;;;;;;;;;;train

2024_08_27-S4.1.1.bmp;S4.1;1;;100.2;29.9;;;7.557719913;60.40845504;;14.23997545;0;2;0;;1;;;;;;;;;;;;;;;train

2024_08_27-S4.1.2.bmp;S4.1;0;565;100.2;29.9;607.5;0.000358888;7.557719913;60.40845504;;14.23997545;0;2;0;;2;1;;;;;;;;;;;;;;train

2024_08_27-S4.10.1.bmp;S4.10;1;;100.3;29.8;;;7.927219594;47.95743535;;5.820009708;0;1;0;;1;;;;;;;;;;;;;;;train

2024_08_27-S4.10.2.bmp;S4.10;0;560;100.3;29.8;686.6;0.000410203;7.927219594;47.95743535;;5.820009708;0;1;0;;3;1;;;;;;;;;;;;;;train

2024_08_27-S4.11.1.bmp;S4.11;0;562;100.4;29.8;680.7;0.000404827;8.96060665;69.26607109;;12.06001377;2.379987717;2;1;;1;;;;;;;;;;;;;;;train

2024_08_27-S4.11.2.bmp;S4.11;1;;100.4;29.8;;;8.96060665;69.26607109;;12.06001377;2.379987717;2;1;;1;;;;;;;;;;;;;;;train

2024_08_27-S4.12.1.bmp;S4.12;1;;100.2;29.8;;;7.77743647;47.62286419;;3.820004463;3.840019226;0;1;;1;;;;;;;;;;;;;;;train

2024_08_27-S4.12.2.bmp;S4.12;0;565;100.2;29.8;648.7;0.000384513;7.77743647;47.62286419;;3.820004463;3.840019226;0;1;;1;;;;;;;;;;;;;;;train

2024_08_27-S4.13.1.bmp;S4.13;1;;100.6;29.7;;;7.708940424;60.17620261;;6.280011654;4.36375618;1;1;;1;;;;;;;;;;;;;;;train

2024_08_27-S4.13.2.bmp;S4.13;0;565;100.6;29.7;666;0.000394522;7.708940424;60.17620261;;6.280011654;4.36375618;1;1;;1;;;;;;;;;;;;;;;train

2024_08_27-S4.14.1.bmp;S4.14;1;;100.2;29.6;;;5.00717009;43.72084766;;5.440000534;0;1;0;;2;;;;;;;;1;;;;;;;train

2024_08_27-S4.14.2.bmp;S4.14;0;567;100.2;29.6;660.1;0.000392525;5.00717009;43.72084766;;5.440000534;0;1;0;;3;;;;;;1;;;;;;;;;train

2024_08_27-S4.15.1.bmp;S4.15;0;566;100.4;29.7;682.2;0.000404208;9.563806686;66.38596273;;10.76000214;3.159990311;2;1;;1;;;;;;;;;;;;;;;test

2024_08_27-S4.15.2.bmp;S4.15;1;;100.4;29.7;;;9.563806686;66.38596273;;10.76000214;3.159990311;2;1;;1;;;;;;;;;;;;;;;test

2024_08_27-S4.2.1.bmp;S4.2;0;565;100.3;29.9;751.1;0.000443279;8.33386894;65.93510963;;8.300236702;0;2;0;1;3;;1;;;;;;;;;;;;;train

2024_08_27-S4.2.2.bmp;S4.2;1;;100.3;29.9;;;8.33386894;65.93510963;;8.300236702;0;2;0;;1;;;;;;;;;;;;;;;train

2024_08_27-S4.3.1.bmp;S4.3;0;565;100.5;29.9;709.5;0.000417895;8.792685643;61.41864773;;6.620014668;0.260032654;1;0;;2;;1;;;;;;;;;;;;;train

2024_08_27-S4.3.2.bmp;S4.3;1;;100.5;29.9;;;8.792685643;61.41864773;;6.620014668;0.260032654;1;0;;2;;1;;;;;;;;;;;;;train

2024_08_27-S4.4.1.bmp;S4.4;0;564;100.3;29.9;632.8;0.000374124;7.528079399;50.5971526;;4.939995289;0.02013588;1;0;;3;1;;;;;;;;;;;;;;test

2024_08_27-S4.4.2.bmp;S4.4;1;;100.3;29.9;;;7.528079399;50.5971526;;4.939995289;0.02013588;1;0;;1;;;;;;;;;;;;;;;test

2024_08_27-S4.5.1.bmp;S4.5;0;565;100.5;29.8;601.9;0.000355708;7.536961699;52.10594851;;5.500623226;0.260053635;1;0;;2;;1;;;;;;;;;;;;;train

2024_08_27-S4.5.2.bmp;S4.5;1;;100.5;29.8;;;7.536961699;52.10594851;;5.500623226;0.260053635;1;0;;1;;;;;;;;;;;;;;;train

2024_08_27-S4.6.1.bmp;S4.6;0;565;100.2;29.9;671.9;0.000396933;8.207094134;62.05586336;;8.960008144;1.959997177;2;1;;1;;;;;;;;;;;;;;;train

2024_08_27-S4.6.2.bmp;S4.6;1;;100.2;29.9;;;8.207094134;62.05586336;;8.960008144;1.959997177;2;1;;1;;;;;;;;;;;;;;;train

2024_08_27-S4.7.1.bmp;S4.7;0;562;100.4;29.8;656.3;0.000390316;7.527680734;59.88901711;;9.480021;0.680002213;2;0;;1;;;;;;;;;;;;;;;train

2024_08_27-S4.7.2.bmp;S4.7;1;;100.4;29.8;;;7.527680734;59.88901711;;9.480021;0.680002213;2;0;;1;;;;;;;;;;;;;;;train

2024_08_27-S4.8.1.bmp;S4.8;1;;100.2;29.8;;;7.49862705;60.15969498;;8.399991035;0;2;0;;1;;;;;;;;;;;;;;;train

2024_08_27-S4.8.2.bmp;S4.8;0;565;100.2;29.8;668.9;0.000396487;7.49862705;60.15969498;;8.399991035;0;2;0;;2;;1;;;;;;;;;;;;;train

2024_08_27-S4.9.1.bmp;S4.9;0;562;100.4;29.7;637.8;0.000380591;7.262348924;59.1234557;;7.880012512;0.019995689;1;0;;1;;;;;;;;;;;;;;;train

2024_08_27-S4.9.2.bmp;S4.9;1;;100.4;29.7;;;7.262348924;59.1234557;;7.880012512;0.019995689;1;0;1;2;1;;;;;;;;;;;;;;train

2024_08_27-S5.1.1.bmp;S5.1;0;567;100.5;29.7;737.7;0.000435887;8.865431118;71.47465241;;9.419996738;0;2;0;;1;;;;;;;;;;;;;;;train

2024_08_27-S5.1.2.bmp;S5.1;1;;100.5;29.7;;;8.865431118;71.47465241;;9.419996738;0;2;0;;1;;;;;;;;;;;;;;;train

2024_08_27-S5.10.1.bmp;S5.10;0;561;100.3;29.9;666.3;0.000396036;8.148105306;64.54722523;;12.23999786;0.039991379;2;0;;1;;;;;;;;;;;;;;;test

2024_08_27-S5.10.2.bmp;S5.10;1;;100.3;29.9;;;8.148105306;64.54722523;;12.23999786;0.039991379;2;0;;1;;;;;;;;;;;;;;;test

2024_08_27-S5.11.1.bmp;S5.11;1;;100.3;29.7;;;9.035715131;62.05117299;;6.95999527;2.647750854;1;1;1;2;;1;;;;;;;;;;;;;train

2024_08_27-S5.11.2.bmp;S5.11;0;564;100.3;29.7;658.1;0.000391702;9.035715131;62.05117299;;6.95999527;2.647750854;1;1;1;2;1;;;;;;;;;;;;;;train

2024_08_27-S5.12.1.bmp;S5.12;1;;100.2;29.8;;;9.020785538;60.57448126;;10.02018118;0.75998497;2;0;;1;;;;;;;;;;;;;;;test

2024_08_27-S5.12.2.bmp;S5.12;0;565;100.2;29.8;650;0.000385284;9.020785538;60.57448126;;10.02018118;0.75998497;2;0;;1;;;;;;;;;;;;;;;test

2024_08_27-S5.13.1.bmp;S5.13;0;567;100.2;29.7;697.7;0.000413487;7.649929312;56.67125099;;5.39997673;0.021021843;1;0;;3;;1;;;;;;;;;;;1;;train

2024_08_27-S5.13.2.bmp;S5.13;1;;100.2;29.7;;;7.649929312;56.67125099;;5.39997673;0.021021843;1;0;;1;;;;;;;;;;;;;;;train

2024_08_27-S5.14.1.bmp;S5.14;1;;100;29.8;;;6.752568435;48.98198055;;1.679981232;0;0;0;;3;;;;;;;;;;;;;1;;train

2024_08_27-S5.14.2.bmp;S5.14;0;560;100;29.8;716.8;0.00042953;6.752568435;48.98198055;;1.679981232;0;0;0;;3;;1;;;;;;;;;;;;;train

2024_08_27-S5.15.1.bmp;S5.15;0;565;100.2;29.7;660.2;0.000392648;7.196681436;42.54548901;;0.599993706;4.040009499;0;1;;3;1;;;;;;;;;;;;;;train

2024_08_27-S5.15.2.bmp;S5.15;1;;100.2;29.7;;;7.196681436;42.54548901;;0.599993706;4.040009499;0;1;;1;;;;;;;;;;;;;;;train

2024_08_27-S5.2.1.bmp;S5.2;0;568;100.4;29.8;594.85;0.000350033;6.361862695;49.17032302;;5.879989624;0.520015717;1;0;;1;;;;;;;;;;;;;;;train

2024_08_27-S5.2.2.bmp;S5.2;1;;100.4;29.8;;;6.361862695;49.17032302;;5.879989624;0.520015717;1;0;;2;;;;;1;;;;;;;;;;train

2024_08_27-S5.3.1.bmp;S5.3;1;;100.1;29.7;;;7.824049661;57.49366303;;7.840994358;0;1;0;;1;;;;;;;;;;;;;;;test

2024_08_27-S5.3.2.bmp;S5.3;0;563;100.1;29.7;663.9;0.000396647;7.824049661;57.49366303;;7.840994358;0;1;0;;2;1;;;;;;1;;;;;;;;test

2024_08_27-S5.4.1.bmp;S5.4;0;568;100.1;29.8;652.2;0.00038493;9.527811845;60.64051232;;8.360019207;3.639989853;2;1;;1;;;;;;;;;;;;;;;train

2024_08_27-S5.4.2.bmp;S5.4;1;;100.1;29.8;;;9.527811845;60.64051232;;8.360019207;3.639989853;2;1;;1;;;;;;;;;;;;;;;train

2024_08_27-S5.5.1.bmp;S5.5;1;;100.4;29.8;;;8.785875953;58.06723229;;4.619990349;2.400011063;1;1;;1;;;;;;;;;;;;;;;test

2024_08_27-S5.5.2.bmp;S5.5;0;570;100.4;29.8;743.6;0.000436028;8.785875953;58.06723229;;4.619990349;2.400011063;1;1;;1;;;;;;;;;;;;;;;test

2024_08_27-S5.6.1.bmp;S5.6;1;;100.1;29.9;;;11.04276318;81.64660206;;10.00000763;4.540025711;2;1;;3;;;;;;;;;1;;;;;;train

2024_08_27-S5.6.2.bmp;S5.6;0;563;100.1;29.9;796.3;0.000472567;11.04276318;81.64660206;;10.00000763;4.540025711;2;1;;1;;;;;;;;;;;;;;;train

2024_08_27-S5.7.1.bmp;S5.7;1;;100.3;29.8;;;9.306376623;66.58331852;;12.78001595;0.739994049;2;0;;1;;;;;;;;;;;;;;;train

2024_08_27-S5.7.2.bmp;S5.7;0;564;100.3;29.8;658.4;0.000390565;9.306376623;66.58331852;;12.78001595;0.739994049;2;0;1;3;1;;;;;;;;;;;;;;train

2024_08_27-S5.8.1.bmp;S5.8;1;;100.3;29.9;;;8.185703995;44.65028989;;2.719997406;4.360056877;0;1;;1;;;;;;;;;;;;;;;train

2024_08_27-S5.8.2.bmp;S5.8;0;563;100.3;29.9;779.1;0.000461437;8.185703995;44.65028989;;2.719997406;4.360056877;0;1;;3;1;;;;;;;;1;;;;;;train

2024_08_27-S5.9.1.bmp;S5.9;1;;100.5;29.8;;;9.321597964;78.09353265;;15.14001417;1.580013275;2;0;;1;;;;;;;;;;;;;;;train

2024_08_27-S5.9.2.bmp;S5.9;0;564;100.5;29.8;769.6;0.000455621;9.321597964;78.09353265;;15.14001417;1.580013275;2;0;;2;1;;;;;;;;;;;;;;train

2024_08_27-S6.1.1.bmp;S6.1;1;;100.6;29.8;;;7.755766385;53.40750457;;4.2800107;0.039993286;1;0;;1;;;;;;;;;;;;;;;train

2024_08_27-S6.1.2.bmp;S6.1;0;562;100.6;29.8;684.9;0.000406515;7.755766385;53.40750457;;4.2800107;0.039993286;1;0;;1;;;;;;;;;;1;;;;;train

2024_08_27-S6.10.1.bmp;S6.10;0;567;100.2;29.7;792.2;0.000469491;7.298309266;55.62975424;;3.31998539;0;0;0;;3;;;;;;;;;;;;;1;;train

2024_08_27-S6.10.2.bmp;S6.10;1;;100.2;29.7;;;7.298309266;55.62975424;;3.31998539;0;0;0;;1;;;;;;;;;;;;;;1;train

2024_08_27-S6.11.1.bmp;S6.11;1;;100.3;29.9;;;8.838987474;60.74703195;;6.76000309;3.040027618;1;1;;1;;;;;;;;;;;;;;;train

2024_08_27-S6.11.2.bmp;S6.11;0;564;100.3;29.9;667.4;0.00039458;8.838987474;60.74703195;;6.76000309;3.040027618;1;1;;1;;;;;;;;;;;;;;;train

2024_08_27-S6.12.1.bmp;S6.12;1;;100.3;29.8;;;11.69456461;81.01395103;;7.839977264;9.781763077;1;1;;1;;;;;;;;;;;;;;;train

2024_08_27-S6.12.2.bmp;S6.12;0;565;100.3;29.8;819;0.000484974;11.69456461;81.01395103;;7.839977264;9.781763077;1;1;;2;;1;;;;;;;;;;;;;train

2024_08_27-S6.13.1.bmp;S6.13;1;;100.3;30;;;8.647445874;54.07527418;;5.600013256;4.759993553;1;1;;1;;;;;;;;;;;;;;;train

2024_08_27-S6.13.2.bmp;S6.13;0;566;100.3;30;654;0.000384007;8.647445874;54.07527418;;5.600013256;4.759993553;1;1;;2;;1;;;;;;;;;;;;;train

2024_08_27-S6.14.1.bmp;S6.14;1;;100.3;29.7;;;6.328542753;35.07984352;;0;0;0;0;;2;;1;;;;;;;;;;;;;train

2024_08_27-S6.14.2.bmp;S6.14;0;565;100.3;29.7;616.2;0.000366114;6.328542753;35.07984352;;0;0;0;0;1;3;1;;;;;;;;;;;;;;train

2024_08_27-S6.15.1.bmp;S6.15;1;;100.3;29.8;;;10.71758444;77.47541012;;9.161417961;9.646945953;2;1;;1;;;;;;;;;;;;;;;train

2024_08_27-S6.15.2.bmp;S6.15;0;565;100.3;29.8;742;0.000439378;10.71758444;77.47541012;;9.161417961;9.646945953;2;1;;1;;;;;;;;;;;;;;;train

2024_08_27-S6.2.1.bmp;S6.2;1;;100.3;29.9;;;6.903845216;48.64545762;;2.339984894;0;0;0;;1;;;;;;;;;;;;;;;train

2024_08_27-S6.2.2.bmp;S6.2;0;564;100.3;29.9;715.2;0.00042284;6.903845216;48.64545762;;2.339984894;0;0;0;;3;;;;;;;;;;;;;1;;train

2024_08_27-S6.3.1.bmp;S6.3;0;565;100.2;29.8;619.9;0.000367442;7.960683454;59.89305972;;12.90179968;0;2;0;;1;;;;;;;;;;;;;;;train

2024_08_27-S6.3.2.bmp;S6.3;1;;100.2;29.8;;;7.960683454;59.89305972;;12.90179968;0;2;0;;1;;;;;;;;;;;;;;;train
