Repository: lukas1spl/Sawn-Timber-Lamellae-Analysis

# Linking Visual Timber Quality Classification to Mechanical Properties: A Comparative Study using a Wood Defect Detection Model

This repository contains the statistical data analysis sawn timber lamellae as part of my master thesis. It contains the used R-code and datasets used for evaluating the relationship of visual quality classification and strength properties.

## Dataset

- **Tree Species:** Norway Spruce (*Picea abies*)
- **Site Description** Subalpine stands, Graubünden - Switzerland
- **Sample Size:** 2'525 sawn timber lamellae sections (37 x 110 x 600 mm)
- **Data:**
  -  input datasets (post data acquisition)
  -  output datasets (post data preparation)

File: data/dataset_cleaned.csv (part 3 of 16)
filename;sample_name;up_pos;length;width;height;weight;density;moe;mor;invalid;pre_peak_displ;post_peak_displ;pre_peak_cls;post_peak_cls;quality_cropped;quality;knot_healthy;knot_dead;knot_cluster;rot;blue_stain;grain;pitch pocket;pith;crack;bark;wane;borehole;reaction wood;yellowish;split
2024_08_27-S6.4.1.bmp;S6.4;1;;100.2;29.8;;;9.417421613;60.88151012;;5.019995689;2.319983482;1;1;;1;;;;;;;;;;;;;;;train

2024_08_27-S6.4.2.bmp;S6.4;0;570;100.2;29.8;742.5;0.000436252;9.417421613;60.88151012;;5.019995689;2.319983482;1;1;;2;;;;;;;1;;;;;;;;train

2024_08_27-S6.5.1.bmp;S6.5;1;;100.3;29.6;;;7.005502259;38.73122733;;2.420003891;1.479998112;0;0;;1;;;;;;;;;;;;;;;train

2024_08_27-S6.5.2.bmp;S6.5;0;563;100.3;29.6;637.8;0.000381578;7.005502259;38.73122733;;2.420003891;1.479998112;0;0;;3;1;;;;;;;;;;;;;;train

2024_08_27-S6.6.1.bmp;S6.6;1;;100.2;29.7;;;6.05437357;48.58869789;;6.159988403;0;1;0;;2;;1;;;;;;;;;;;;;train

2024_08_27-S6.6.2.bmp;S6.6;0;563;100.2;29.7;621.7;0.000371064;6.05437357;48.58869789;;6.159988403;0;1;0;;2;1;1;;;;;;;;;;;;;train

2024_08_27-S6.7.1.bmp;S6.7;1;;100.2;29.8;;;8.919274812;67.04404481;;10.75998068;1.327375412;2;0;;1;;;;;;;;;;;;;;;test

2024_08_27-S6.7.2.bmp;S6.7;0;560;100.2;29.8;715.2;0.000427716;8.919274812;67.04404481;;10.75998068;1.327375412;2;0;1;2;;1;;;;;;;;;;;;;test

2024_08_27-S6.8.1.bmp;S6.8;1;;100.3;29.6;;;7.477533378;55.59678975;;10.90858412;0.01999855;2;0;;2;;1;;;;;;;;;;;;;train

2024_08_27-S6.8.2.bmp;S6.8;0;563;100.3;29.6;638.4;0.000381937;7.477533378;55.59678975;;10.90858412;0.01999855;2;0;1;3;1;;;;;;;;;;;;;;train

2024_08_27-S6.9.1.bmp;S6.9;1;;100.1;29.8;;;10.79700265;73.8245504;;10.20001888;3.040018082;2;1;;1;;;;;;;;;;;;;;;train

2024_08_27-S6.9.2.bmp;S6.9;0;563;100.1;29.8;786.8;0.000468496;10.79700265;73.8245504;;10.20001888;3.040018082;2;1;;2;;1;;;;;;;;;;;;;train

2024_08_27-S7.1.1.bmp;S7.1;0;560;99.2;29.7;673.4;0.000408147;9.19385414;67.18741165;;8.159993649;4.135357857;2;1;;1;;;;;;;;;;;;;;;test

2024_08_27-S7.1.2.bmp;S7.1;1;;99.2;29.7;;;9.19385414;67.18741165;;8.159993649;4.135357857;2;1;;1;;;;;;;;;;;;;;;test

2024_08_27-S7.10.1.bmp;S7.10;0;564;98.9;29.6;648;0.000392471;8.786812891;65.88702981;;9.840008736;0.040063858;2;0;;1;;;;;;;;;;;;;;;train

2024_08_27-S7.10.2.bmp;S7.10;1;;98.9;29.6;;;8.786812891;65.88702981;;9.840008736;0.040063858;2;0;;1;;;;;;;;;;;;;;;train

2024_08_27-S7.11.1.bmp;S7.11;1;;99.6;29.6;;;8.514433421;59.62608308;;9.620611668;0.04001236;2;0;;1;;;;;;;;;;;;;;;train

2024_08_27-S7.11.2.bmp;S7.11;0;560;99.6;29.6;621.4;0.000376385;8.514433421;59.62608308;;9.620611668;0.04001236;2;0;;2;;1;;;;;;;;;;;;;train

2024_08_27-S7.12.1.bmp;S7.12;1;;99.1;29.6;;;8.826188581;68.31788737;;8.819998264;3.360013962;2;1;;1;;;;;;;;;;;;;;;test

2024_08_27-S7.12.2.bmp;S7.12;0;563;99.1;29.6;694.6;0.000420592;8.826188581;68.31788737;;8.819998264;3.360013962;2;1;;2;;;;;1;;1;;;;;;;;test

2024_08_27-S7.13.1.bmp;S7.13;0;559;98.8;29.7;636.4;0.000387976;9.027150413;65.75559237;;8.279989243;3.440024376;2;1;;1;;;;;;;;;;;;;;;test

2024_08_27-S7.13.2.bmp;S7.13;1;;98.8;29.7;;;9.027150413;65.75559237;;8.279989243;3.440024376;2;1;;1;;;;;;;;;;;;;;;test

2024_08_27-S7.14.1.bmp;S7.14;1;;99.7;29.6;;;5.921232176;43.85908922;;6.679992676;0;1;0;;1;;;;;;;;;;;;;;;train

2024_08_27-S7.14.2.bmp;S7.14;0;561;99.7;29.6;653.9;0.000394968;5.921232176;43.85908922;;6.679992676;0;1;0;;3;1;;;;;;;;;;;;;;train

2024_08_27-S7.15.1.bmp;S7.15;1;;98.8;29.6;;;8.703083926;70.29328876;;9.319993019;2.384176254;2;1;;1;;;;;;;;;;;;;;;test

2024_08_27-S7.15.2.bmp;S7.15;0;559;98.8;29.6;714;0.000436755;8.703083926;70.29328876;;9.319993019;2.384176254;2;1;;2;;;;;1;;;;;;;;;;test

2024_08_27-S7.2.1.bmp;S7.2;1;;99.3;29.5;;;7.220392282;37.67850073;;0;0.040003777;0;0;;1;;;;;;;;;;;;;;;train

2024_08_27-S7.2.2.bmp;S7.2;0;564;99.3;29.5;768.6;0.000465211;7.220392282;37.67850073;;0;0.040003777;0;0;;2;1;;;;;;;;;;;;;;train

2024_08_27-S7.3.1.bmp;S7.3;1;;99.2;29.6;;;9.18637088;64.12620686;;6.140005112;6.249739647;1;1;;1;;;;;;;;;;;;;;;train

2024_08_27-S7.3.2.bmp;S7.3;0;560;99.2;29.6;655.2;0.000398458;9.18637088;64.12620686;;6.140005112;6.249739647;1;1;;1;;;;;;;;;;;;;;;train

2024_08_27-S7.4.1.bmp;S7.4;1;;99.6;29.5;;;6.577571518;50.96008293;;7.080001354;0.020003319;1;0;;1;;;;;;;;;;;;;;;train

2024_08_27-S7.4.2.bmp;S7.4;0;563;99.6;29.5;642.5;0.000388404;6.577571518;50.96008293;;7.080001354;0.020003319;1;0;;3;1;;;;;;;;;;;;;;train

2024_08_27-S7.5.1.bmp;S7.5;1;;98.2;29.5;;;10.48816835;78.06826448;;14.26000118;6.255523682;2;1;;1;;;;;;;;;;;;;;;train

2024_08_27-S7.5.2.bmp;S7.5;0;560;98.2;29.5;710.2;0.000437783;10.48816835;78.06826448;;14.26000118;6.255523682;2;1;;1;;;;;;;;;;;;;;;train

2024_08_27-S7.6.1.bmp;S7.6;0;563;98.7;29.6;649.3;0.000394755;8.941960137;66.94717348;;11.88142586;1.039974213;2;0;;1;;;;;;;;;;;;;;;train

2024_08_27-S7.6.2.bmp;S7.6;1;;98.7;29.6;;;8.941960137;66.94717348;;11.88142586;1.039974213;2;0;;1;;;;;;;;;;;;;;;train

2024_08_27-S7.7.1.bmp;S7.7;0;560;99.5;29.6;602.3;0.000365183;6.548884987;50.9605188;;7.020590782;0;1;0;;1;;;;;;;;;;;;;;;train

2024_08_27-S7.7.2.bmp;S7.7;1;;99.5;29.6;;;6.548884987;50.9605188;;7.020590782;0;1;0;;1;;;;;;;;;;;;;;;train

2024_08_27-S7.8.1.bmp;S7.8;1;;99.5;29.7;;;5.362093706;49.50568067;;8.639998436;0;2;0;;1;;;;;;;;;;;;;;;train

2024_08_27-S7.8.2.bmp;S7.8;0;560;99.5;29.7;586.6;0.000354466;5.362093706;49.50568067;;8.639998436;0;2;0;;1;;;;;;;;;;;;;;1;train

2024_08_27-S7.9.1.bmp;S7.9;1;;98.9;29.3;;;9.544009035;53.72195509;;7.899984837;2.860211372;1;1;;1;;;;;;;;;;;;;;;test

2024_08_27-S7.9.2.bmp;S7.9;0;561;98.9;29.3;794.3;0.000488605;9.544009035;53.72195509;;7.899984837;2.860211372;1;1;;3;1;;;;;;;;;;;;;;test

2024_08_27-S8.1.1.bmp;S8.1;1;;98.3;29.5;;;11.04501058;79.02085151;;15.61999273;5.982164383;2;1;3;3;;;;;;;;;;;;;;;train

2024_08_27-S8.1.2.bmp;S8.1;0;568;98.3;29.5;727.4;0.000441621;11.04501058;79.02085151;;15.61999273;5.982164383;2;1;1;2;1;;;;;;;;;;;;;;train

2024_08_27-S8.10.1.bmp;S8.10;1;;98.9;29.2;;;8.244971654;32.15883467;;2.859998226;12.19999886;0;1;;1;;;;;;;;;;;;;;;train

2024_08_27-S8.10.2.bmp;S8.10;0;566;98.9;29.2;769.5;0.000470775;8.244971654;32.15883467;;2.859998226;12.19999886;0;1;;3;1;;;;;;;;;;;;;;train

2024_08_27-S8.11.1.bmp;S8.11;0;559;98.1;29.5;727.2;0.000449522;11.21096146;78.19071346;;14.61998796;4.805831909;2;1;;1;;;;;;;;;;;;;;;train

2024_08_27-S8.11.2.bmp;S8.11;1;;98.1;29.5;;;11.21096146;78.19071346;;14.61998796;4.805831909;2;1;;1;;;;;;;;;;;;;;;train

2024_08_27-S8.12.1.bmp;S8.12;0;568;98.2;27.9;610.3;0.000392174;9.807378578;62.18625934;;5.839988708;4.459986687;1;1;;1;;;;;;;;;;;;;;;train

2024_08_27-S8.12.2.bmp;S8.12;1;;98.2;27.9;;;9.807378578;62.18625934;;5.839988708;4.459986687;1;1;;1;;;;;;;;;;;;;;;train

2024_08_27-S8.13.1.bmp;S8.13;0;565;98.8;29.4;728;0.000443587;8.370910402;48.46900325;;4.220014095;2.540005684;1;1;;1;;;;;;;;;;;;;;;train

2024_08_27-S8.13.2.bmp;S8.13;1;;98.8;29.4;;;8.370910402;48.46900325;;4.220014095;2.540005684;1;1;;2;1;;;;;;;;;;;;;;train

2024_08_27-S8.14.1.bmp;S8.14;1;;100.4;28.6;;;6.395315763;45.98359922;;5.179987431;0;1;0;;1;;;;;;;;;;;;;;;train

2024_08_27-S8.14.2.bmp;S8.14;0;564;100.4;28.6;639;0.000394568;6.395315763;45.98359922;;5.179987431;0;1;0;;3;1;;;;;;;;;;;;;;train

2024_08_27-S8.15.1.bmp;S8.15;0;564;98.2;29.5;737.1;0.000451143;11.70095293;82.5446945;;16.56000566;4.919996262;2;1;;1;;;;;;;;;;;;;;;train

2024_08_27-S8.15.2.bmp;S8.15;1;;98.2;29.5;;;11.70095293;82.5446945;;16.56000566;4.919996262;2;1;;2;;;;;1;;;;;;;;;;train

2024_08_27-S8.2.1.bmp;S8.2;1;;98.9;29.5;;;7.888258555;59.92899539;;7.979995728;0;1;0;1;3;;;;;;;;;1;;;;;;train

2024_08_27-S8.2.2.bmp;S8.2;0;567;98.9;29.5;647.4;0.000391355;7.888258555;59.92899539;;7.979995728;0;1;0;;3;;;;;;;;;1;;;;;;train

2024_08_27-S8.3.1.bmp;S8.3;1;;99.2;29.3;;;7.644649416;50.32083593;;3.139991283;2.46001339;0;1;;1;;;;;;;;;;;;;;;train

2024_08_27-S8.3.2.bmp;S8.3;0;566;99.2;29.3;761.4;0.000462825;7.644649416;50.32083593;;3.139991283;2.46001339;0;1;;3;;1;;;;;;;;;;;;;train

2024_08_27-S8.4.1.bmp;S8.4;1;;99;29.5;;;7.49732792;50.7165726;;4.040006161;3.400001526;1;1;;1;;;;;;;;;;;;;;;train

2024_08_27-S8.4.2.bmp;S8.4;0;559;99;29.5;572.8;0.00035086;7.49732792;50.7165726;;4.040006161;3.400001526;1;1;;1;;;;;;;;;;;;;;;train

2024_08_27-S8.5.1.bmp;S8.5;1;;98.9;29.5;;;8.728298858;65.08784273;;10.72001553;0.899997711;2;0;;1;;;;;;;;;;;;;;;train

2024_08_27-S8.5.2.bmp;S8.5;0;565;98.9;29.5;654.4;0.000396987;8.728298858;65.08784273;;10.72001553;0.899997711;2;0;;2;;;;;;;;1;;;;;;;train

2024_08_27-S8.6.1.bmp;S8.6;1;;99.7;29.5;;;8.28195373;48.91234914;;6.040000439;0.740015984;1;0;;1;;;;;;;;;;;;;;;train

2024_08_27-S8.6.2.bmp;S8.6;0;563;99.7;29.5;652.4;0.000393993;8.28195373;48.91234914;;6.040000439;0.740015984;1;0;;2;1;1;;;;;;;;;;;;;train

2024_08_27-S8.7.1.bmp;S8.7;1;;98.8;29.6;;;7.010920626;55.667127;;6.379994392;0;1;0;;1;;;;;;;;;;;;;;;train

2024_08_27-S8.7.2.bmp;S8.7;0;564;98.8;29.6;669.7;0.000406025;7.010920626;55.667127;;6.379994392;0;1;0;;2;1;;;;;;1;;;;;;;;train

2024_08_27-S8.8.1.bmp;S8.8;1;;98.7;29.4;;;8.345139233;60.94030888;;7.321017265;0.059998512;1;0;;1;;;;;;;;;;;;;;;train

2024_08_27-S8.8.2.bmp;S8.8;0;567;98.7;29.4;615.1;0.000373851;8.345139233;60.94030888;;7.321017265;0.059998512;1;0;;1;;;;;;;;;;;;;;;train

2024_08_27-S9.1.1.bmp;S9.1;1;;99.4;29.6;;;6.743347526;55.78410304;;8.919995785;0;2;0;;1;;;;;;;;;;;;;;;train

2024_08_27-S9.1.2.bmp;S9.1;0;560;99.4;29.6;644.2;0.00039098;6.743347526;55.78410304;;8.919995785;0;2;0;;2;;;;;;;1;;;;;;;;train

2024_08_27-S9.10.1.bmp;S9.10;1;;99.3;29.4;;;2.518653813;11.27543855;;2.179998636;15.55999041;0;1;;1;;;;;;;;;;;;;;;train

2024_08_27-S9.10.2.bmp;S9.10;0;564;99.3;29.4;783.8;0.000476025;2.518653813;11.27543855;;2.179998636;15.55999041;0;1;;3;1;;;;;;;;;;;;;;train

2024_08_27-S9.11.1.bmp;S9.11;1;;99.3;29.5;;;8.154325725;62.56535329;;10.49998903;0;2;0;;1;;;;;;;;;;;;;;;train

2024_08_27-S9.11.2.bmp;S9.11;0;560;99.3;29.5;651.4;0.00039709;8.154325725;62.56535329;;10.49998903;0;2;0;;3;;;;;;;;;1;;;;;;train

2024_08_27-S9.12.1.bmp;S9.12;1;;98.2;29.5;;;9.596754441;57.30777329;;2.119986057;13.24001026;0;1;;1;;;;;;;;;;;;;;;test

2024_08_27-S9.12.2.bmp;S9.12;0;563;98.2;29.5;720.6;0.000441827;9.596754441;57.30777329;;2.119986057;13.24001026;0;1;;2;;1;;;;;;;;;;;;;test

2024_08_27-S9.13.1.bmp;S9.13;1;;99;29.4;;;7.679603411;61.96832275;;11.15999651;3.301584244;2;1;;1;;;;;;;;;;;;;;;train

2024_08_27-S9.13.2.bmp;S9.13;0;563;99;29.4;650.6;0.00039703;7.679603411;61.96832275;;11.15999651;3.301584244;2;1;;2;1;;;;;;;;;;;;;;train

2024_08_27-S9.14.1.bmp;S9.14;1;;98.8;29.5;;;8.960289941;67.83308047;;13.09998417;0;2;0;;1;;;;;;;;;;;;;;;train

2024_08_27-S9.14.2.bmp;S9.14;0;559;98.8;29.5;649.7;0.00039877;8.960289941;67.83308047;;13.09998417;0;2;0;;2;;;;;;;;1;;;;;;;train

2024_08_27-S9.15.1.bmp;S9.15;1;;99.1;29.4;;;8.110803143;58.77212703;;6.020010948;3.640949249;1;1;;1;;;;;;;;;;;;;;;test

2024_08_27-S9.15.2.bmp;S9.15;0;563;99.1;29.4;669.5;0.000408151;8.110803143;58.77212703;;6.020010948;3.640949249;1;1;;3;1;;;;;;;;;;;;;;test

2024_08_27-S9.2.1.bmp;S9.2;1;;99.1;29.4;;;8.367401923;53.69799679;;3.941405296;0.020051003;1;0;;1;;;;;;;;;;;;;;;test

2024_08_27-S9.2.2.bmp;S9.2;0;562;99.1;29.4;672.8;0.000410893;8.367401923;53.69799679;;3.941405296;0.020051003;1;0;;2;1;;;;;;;;;;;;;;test

2024_08_27-S9.3.1.bmp;S9.3;1;;99.1;29.4;;;8.04616649;65.1869888;;11.30000448;0.020055771;2;0;;1;;;;;;;;;;;;;;;train

2024_08_27-S9.3.2.bmp;S9.3;0;562;99.1;29.4;677.2;0.00041358;8.04616649;65.1869888;;11.30000448;0.020055771;2;0;;1;;;;;;;;;;;;;;;train

2024_08_27-S9.5.1.bmp;S9.5;1;;98.9;29.5;;;8.272888148;56.00499956;;5.460006237;4.340010643;1;1;;1;;;;;;;;;;;;;;;train

2024_08_27-S9.5.2.bmp;S9.5;0;561;98.9;29.5;644.9;0.000394014;8.272888148;56.00499956;;5.460006237;4.340010643;1;1;;3;;;;1;;;;;1;;;;;;train

2024_08_27-S9.6.1.bmp;S9.6;1;;98.6;29.6;;;7.053755845;43.39280723;;1.30001688;1.119995117;0;0;;3;;;;1;;1;;;;;;;;;train

2024_08_27-S9.6.2.bmp;S9.6;0;561;98.6;29.6;668.9;0.000408535;7.053755845;43.39280723;;1.30001688;1.119995117;0;0;;3;;;;;;1;;;;;;;;;train

2024_08_27-S9.7.1.bmp;S9.7;1;;99.1;29.4;;;6.921576633;43.48843413;;3.799993992;4.079996109;0;1;;1;;;;;;;;;;;;;;;train

2024_08_27-S9.7.2.bmp;S9.7;0;563;99.1;29.4;682;0.000415772;6.921576633;43.48843413;;3.799993992;4.079996109;0;1;;3;1;;;;;;;;;;;;;;train

2024_08_27-S9.8.1.bmp;S9.8;0;561;98.4;29.6;645.3;0.000394923;8.66119572;59.99743375;;5.941811085;0.700016975;1;0;;1;;;;;;;;;;;;;;;train

2024_08_27-S9.8.2.bmp;S9.8;1;;98.4;29.6;;;8.66119572;59.99743375;;5.941811085;0.700016975;1;0;;2;1;1;;;;;;;;;;;;;train

2024_08_27-S9.9.1.bmp;S9.9;0;562;99;29.7;613.5;0.000371267;6.556568298;53.60309079;;6.701000214;0;1;0;;3;;;;;;1;;;;;;;;;train

2024_08_27-S9.9.2.bmp;S9.9;1;;99;29.7;;;6.556568298;53.60309079;;6.701000214;0;1;0;;1;;;;;;;;;;;;;;;train

2024_08_29-A1.1.1.bmp;A1.1;0;565;100.3;30;783;0.000460565;7.4020936;36.30062693;;0;5.799996853;0;1;;1;;;;;;;;;;;;;;;test

2024_08_29-A1.1.2.bmp;A1.1;1;;100.3;30;;;7.4020936;36.30062693;;0;5.799996853;0;1;;3;;;;;;;;;1;;;;;;test

2024_08_29-A1.10.1.bmp;A1.10;0;564;100.2;30;736;0.00043412;9.661454543;72.53415532;;11.79998159;2.118715286;2;1;;3;;;;1;;;;;;;;;;;train

2024_08_29-A1.10.2.bmp;A1.10;1;;100.2;30;;;9.661454543;72.53415532;;11.79998159;2.118715286;2;1;;3;;;;1;;;;;;;;;;;train

2024_08_29-A1.11.1.bmp;A1.11;1;;100.5;30;;;9.373682804;64.19953941;;3.879986763;4.899997711;0;1;;2;1;;;;;;;;;;;;;;train

2024_08_29-A1.11.2.bmp;A1.11;0;560;100.5;30;755;0.000447169;9.373682804;64.19953941;;3.879986763;4.899997711;0;1;;3;;;;1;;;;;;;;;;;train

2024_08_29-A1.12.1.bmp;A1.12;0;562;100.3;29.8;814;0.000484586;8.647121951;59.71892175;;4.421826839;0.159998894;1;0;;3;;;;1;;;;;;;;;;;train

2024_08_29-A1.12.2.bmp;A1.12;1;;100.3;29.8;;;8.647121951;59.71892175;;4.421826839;0.159998894;1;0;;3;1;;;;;;;;;;;;;;train

2024_08_29-A1.13.1.bmp;A1.13;1;;100.4;30;;;7.903495545;60.1120907;;4.280004025;0.040017128;1;0;;3;;;;1;;1;;;;;;;;;train

2024_08_29-A1.13.2.bmp;A1.13;0;562;100.4;30;777;0.000459018;7.903495545;60.1120907;;4.280004025;0.040017128;1;0;;3;;;;1;;1;;;;;;;;;train

2024_08_29-A1.14.1.bmp;A1.14;0;559;100.2;29.6;831;0.000501222;9.919880124;61.95601929;;3.899991989;12.64001656;0;1;;3;;;;1;;;;;;;;;;;train

2024_08_29-A1.14.2.bmp;A1.14;1;;100.2;29.6;;;9.919880124;61.95601929;;3.899991989;12.64001656;0;1;2;3;;;;;;;;;1;;;;;;train

2024_08_29-A1.15.1.bmp;A1.15;0;563;100.6;29.9;747;0.000441106;9.233115756;56.03603299;;1.999993801;1.028700829;0;0;;3;;;;1;;;;;;;;;;;test

2024_08_29-A1.15.2.bmp;A1.15;1;;100.6;29.9;;;9.233115756;56.03603299;;1.999993801;1.028700829;0;0;;3;;;;1;;;;;;;;;;;test

2024_08_29-A1.16.1.bmp;A1.16;0;566;100.6;30;772;0.000451941;8.242424027;55.41583021;;4.120220661;5.579985619;1;1;;3;;;;1;;;;;;;;;;;test

2024_08_29-A1.16.2.bmp;A1.16;1;;100.6;30;;;8.242424027;55.41583021;;4.120220661;5.579985619;1;1;;3;;;;1;;;;;;;;;;;test

2024_08_29-A1.17.1.bmp;A1.17;0;564;100.7;29.7;786;0.00046597;9.670977176;70.53646488;;1.620006561;6.490096092;0;1;1;2;1;;;;;;;;;;;;;;train

2024_08_29-A1.17.2.bmp;A1.17;1;;100.7;29.7;;;9.670977176;70.53646488;;1.620006561;6.490096092;0;1;;3;;;;1;;;;;;;;;;;train

2024_08_29-A1.18.1.bmp;A1.18;1;;100.7;29.9;;;8.614470941;46.09719743;;0.839999199;3.360012054;0;1;;3;;;;1;;;;;1;;;;;;train

2024_08_29-A1.18.2.bmp;A1.18;0;563;100.7;29.9;761;0.000448927;8.614470941;46.09719743;;0.839999199;3.360012054;0;1;;3;;;;1;;;;;;;;;;;train

2024_08_29-A1.19.1.bmp;A1.19;0;564;100.4;30;702;0.000413241;5.333632282;20.68005809;;1.939985752;6.057717323;0;1;;3;;;;;;;;;;1;;;;;train

2024_08_29-A1.19.2.bmp;A1.19;1;;100.4;30;;;5.333632282;20.68005809;;1.939985752;6.057717323;0;1;;2;;1;;;;;;;;;;;;;train

2024_08_29-A1.2.1.bmp;A1.2;0;571;100.4;30;688;0.000400034;7.11330982;47.08704246;;4.319999218;0.040040016;1;0;;2;;1;;;1;;;;;;;;;;train

2024_08_29-A1.2.2.bmp;A1.2;1;;100.4;30;;;7.11330982;47.08704246;;4.319999218;0.040040016;1;0;;3;;;;;;;;;;;1;;;;train

2024_08_29-A1.20.1.bmp;A1.20;1;;100.3;29.4;;;9.239409179;67.17226626;;8.939997673;0.619998932;2;0;;3;;;;;;;;;1;;;;;;train

2024_08_29-A1.20.2.bmp;A1.20;0;563;100.3;29.4;796;0.000479464;9.239409179;67.17226626;;8.939997673;0.619998932;2;0;;2;;;;;;;1;;;;;;;;train

2024_08_29-A1.4.1.bmp;A1.4;0;564;100.6;29.9;670;0.000394936;6.392839471;40.15928043;;1.060011864;0;0;0;;2;1;;;;;;;;;;;;;;train

2024_08_29-A1.4.2.bmp;A1.4;1;;100.6;29.9;;;6.392839471;40.15928043;;1.060011864;0;0;0;2;3;;;;;;;;;;1;;;;;train

2024_08_29-A1.5.1.bmp;A1.5;1;;100.2;29.7;;;8.504036198;67.64893552;;11.22001123;2.619972229;2;1;1;2;;;;;;;1;;;;;;;;train

2024_08_29-A1.5.2.bmp;A1.5;0;562;100.2;29.7;691;0.000413159;8.504036198;67.64893552;;11.22001123;2.619972229;2;1;;3;;;;1;;;;;;;;;;;train

2024_08_29-A1.6.1.bmp;A1.6;1;;100.8;30;;;4.809019292;31.10494704;;3.180001259;0.059994698;0;0;;3;;;1;;;1;;;;;;;;;train

2024_08_29-A1.6.2.bmp;A1.6;0;564;100.8;30;796;0.000466715;4.809019292;31.10494704;;3.180001259;0.059994698;0;0;;3;;;;;;1;;;1;;;;1;;train

2024_08_29-A1.7.1.bmp;A1.7;0;563;100.7;29.8;606;0.000358689;7.293995468;53.38210563;;7.780003071;2.960772514;1;1;;3;;;;;;;;;1;;;;;;train

2024_08_29-A1.7.2.bmp;A1.7;1;;100.7;29.8;;;7.293995468;53.38210563;;7.780003071;2.960772514;1;1;;3;;;;;;;;;1;;;;;;train

2024_08_29-A1.8.1.bmp;A1.8;0;568;100.1;29.6;730;0.000433759;10.00364078;76.07940772;;12.27998734;2.028556824;2;1;;3;;;;1;;;;;;;;;;;train

2024_08_29-A1.8.2.bmp;A1.8;1;;100.1;29.6;;;10.00364078;76.07940772;;12.27998734;2.028556824;2;1;;3;;;;1;;;;;;;;;;;train

2024_08_29-A1.9.1.bmp;A1.9;1;;100.4;29.9;;;6.957505787;40.30538159;;0;0.860032082;0;0;;3;;;;;;;;;1;;;;;;train

2024_08_29-A1.9.2.bmp;A1.9;0;561;100.4;29.9;719;0.000426934;6.957505787;40.30538159;;0;0.860032082;0;0;;3;;;;;;;;;;;;;1;;train

2024_08_29-A2.1.1.bmp;A2.1;0;563;100.3;29.9;717;0.000424657;8.892630586;69.45846018;;8.69999218;1.048112869;2;0;1;2;;;;;;;1;;;;;;;;train

2024_08_29-A2.1.2.bmp;A2.1;1;;100.3;29.9;;;8.892630586;69.45846018;;8.69999218;1.048112869;2;0;;3;;;;1;;;;;;;;;;;train

2024_08_29-A2.10.1.bmp;A2.10;0;564;100.1;30;805;0.000475293;7.841971836;32.13706216;;4.760004044;8.281894684;1;1;;1;;;;;;;;;;;;;;;train

2024_08_29-A2.10.2.bmp;A2.10;1;;100.1;30;;;7.841971836;32.13706216;;4.760004044;8.281894684;1;1;;3;1;1;;;;;;;;;;;;;train

2024_08_29-A2.11.1.bmp;A2.11;0;562;100.2;30;865;0.000512025;6.141457014;28.60317938;;0;0.040007591;0;0;;3;;;;;;;;;;1;;;;;train

2024_08_29-A2.11.2.bmp;A2.11;1;;100.2;30;;;6.141457014;28.60317938;;0;0.040007591;0;0;;3;;;;;;1;;;;1;;;1;;train

2024_08_29-A2.12.1.bmp;A2.12;0;563;100.1;29.5;895;0.000538342;7.284513127;46.60198476;;4.240002632;4.840072632;1;1;;3;;;;1;;;;;;;;;;;train

2024_08_29-A2.12.2.bmp;A2.12;1;;100.1;29.5;;;7.284513127;46.60198476;;4.240002632;4.840072632;1;1;;2;1;1;;;;;;;;;;;;;train

2024_08_29-A2.13.1.bmp;A2.13;1;;100.4;30;;;9.515764006;66.05210992;;4.479986668;0.020076752;1;0;;3;;;;1;;;;;;;;;;;train

2024_08_29-A2.13.2.bmp;A2.13;0;561;100.4;30;754;0.000446225;9.515764006;66.05210992;;4.479986668;0.020076752;1;0;;3;1;;;;;;;;;;;;;;train

2024_08_29-A2.14.1.bmp;A2.14;0;562;100.4;30;748;0.000441886;8.461449262;58.90461105;;7.299997807;4.260016441;1;1;;3;;;;1;;;;;;;;;;;train

2024_08_29-A2.14.2.bmp;A2.14;1;;100.4;30;;;8.461449262;58.90461105;;7.299997807;4.260016441;1;1;;3;;;;1;;;;;;;;;;;train

2024_08_29-A2.15.1.bmp;A2.15;0;566;100.3;29.8;792;0.000468157;6.766456144;33.78057142;;3.740008354;3.299994469;0;1;;3;1;;;;;;1;;;;;;;;train

2024_08_29-A2.15.2.bmp;A2.15;1;;100.3;29.8;;;6.766456144;33.78057142;;3.740008354;3.299994469;0;1;;2;;;;;1;;1;;;;;;;;train

2024_08_29-A2.16.1.bmp;A2.16;1;;100.1;29.9;;;9.759700223;71.06223264;;7.139989376;0.712304115;1;0;;3;;;;1;;;;;;;;;;;test

2024_08_29-A2.16.2.bmp;A2.16;0;564;100.1;29.9;864;0.000511834;9.759700223;71.06223264;;7.139989376;0.712304115;1;0;;1;;;;;;;;;;;;;;;test

2024_08_29-A2.17.1.bmp;A2.17;0;562;100.1;30.1;742;0.000438195;8.451923974;60.38836044;;5.480019569;3.111750603;1;1;;2;;;;;;;1;;;;;;;;train

2024_08_29-A2.17.2.bmp;A2.17;1;;100.1;30.1;;;8.451923974;60.38836044;;5.480019569;3.111750603;1;1;;3;;;;1;;;;;;;;;;;train

2024_08_29-A2.18.1.bmp;A2.18;1;;100.4;29.9;;;7.810969701;65.50557553;;11.13999081;1.439998627;2;0;;3;1;;;;;;;;;;;;;;train

2024_08_29-A2.18.2.bmp;A2.18;0;561;100.4;29.9;768;0.00045603;7.810969701;65.50557553;;11.13999081;1.439998627;2;0;;3;;;;1;;;;;;;;;;;train

2024_08_29-A2.19.1.bmp;A2.19;0;565;100.4;29.5;824;0.000492406;8.023575731;61.0189268;;9.820013523;0;2;0;2;3;;;;;;;;;1;;;;;;train

2024_08_29-A2.19.2.bmp;A2.19;1;;100.4;29.5;;;8.023575731;61.0189268;;9.820013523;0;2;0;;3;1;;;;;;;;1;;;;;;train

2024_08_29-A2.2.1.bmp;A2.2;1;;100.6;29.9;;;7.91436718;49.31715109;;3.140020847;4.488688469;0;1;;2;;1;;;;;;;;;;;;;train

2024_08_29-A2.2.2.bmp;A2.2;0;560;100.6;29.9;718;0.000426253;7.91436718;49.31715109;;3.140020847;4.488688469;0;1;;3;;;;;;;;;1;;;;;;train

2024_08_29-A2.20.1.bmp;A2.20;0;565;100.1;30;797;0.000469737;6.704895225;47.22139189;;4.581823349;2.280000687;1;1;;3;;;;;;;;;1;;;;;;train

2024_08_29-A2.20.2.bmp;A2.20;1;;100.1;30;;;6.704895225;47.22139189;;4.581823349;2.280000687;1;1;;3;1;;;;;;;;1;;;;;;train

2024_08_29-A2.3.1.bmp;A2.3;0;562;100.4;29.8;725;0.000431173;3.915952501;24.43459229;;5.360002518;0.820038795;1;0;;3;;;;;;1;;;1;;;;1;;train

2024_08_29-A2.3.2.bmp;A2.3;1;;100.4;29.8;;;3.915952501;24.43459229;;5.360002518;0.820038795;1;0;;3;1;;;;;1;;;;;;;1;;train

2024_08_29-A2.4.1.bmp;A2.4;0;563;100;30;879;0.000520426;9.020579221;67.02714355;;6.819991112;2.540018082;1;1;;3;;;;1;;;;;;;;;;;train

2024_08_29-A2.4.2.bmp;A2.4;1;;100;30;;;9.020579221;67.02714355;;6.819991112;2.540018082;1;1;;2;;1;;;;;;;;;;;;;train

2024_08_29-A2.5.1.bmp;A2.5;1;;100;29.8;;;8.961875143;64.60539921;;5.95998764;1.620519638;1;0;;3;;;;1;;;;;;;;;;;train

2024_08_29-A2.5.2.bmp;A2.5;0;560;100;29.8;764;0.000457814;8.961875143;64.60539921;;5.95998764;1.620519638;1;0;;3;;;;1;;;;;;;;;;;train

2024_08_29-A2.6.1.bmp;A2.6;0;564;100.5;30.1;790;0.000463037;8.91081778;64.05753613;;5.519990444;3.899995804;1;1;;3;1;;;1;;;;;;;;;;;train

2024_08_29-A2.6.2.bmp;A2.6;1;;100.5;30.1;;;8.91081778;64.05753613;;5.519990444;3.899995804;1;1;;3;;;;1;;;;;;;;;;;train

2024_08_29-A2.7.1.bmp;A2.7;1;;100.8;30;;;7.534812353;47.78139145;;2.82002449;1.439998627;0;0;;3;;;;1;;;;;;;;;;;train

2024_08_29-A2.7.2.bmp;A2.7;0;569;100.8;30;764;0.000444017;7.534812353;47.78139145;;2.82002449;1.439998627;0;0;;3;;;;1;;;;;;;;;;;train

2024_08_29-A2.8.1.bmp;A2.8;0;563;100.6;29.9;781;0.000461183;8.400442986;52.25387617;;5.381016254;0.012295723;1;0;;2;1;;;;;;;;;;;;;;train

2024_08_29-A2.8.2.bmp;A2.8;1;;100.6;29.9;;;8.400442986;52.25387617;;5.381016254;0.012295723;1;0;;3;1;;;;;;;;;;;;;;train

2024_08_29-A2.9.1.bmp;A2.9;0;563;100.7;29.8;785;0.000464639;10.3169515;71.45294482;;7.939982891;6.493905067;1;1;1;3;;;;1;;;;;;;;;;;train

2024_08_29-A2.9.2.bmp;A2.9;1;;100.7;29.8;;;10.3169515;71.45294482;;7.939982891;6.493905067;1;1;;1;;;;;;;;;;;;;;;train

2024_08_29-A3.1.1.bmp;A3.1;0;561;100.1;29.9;804;0.000478837;8.924753339;71.69796118;;8.094577789;0;1;0;;2;;;;;1;;;;;;;;;;train

2024_08_29-A3.1.2.bmp;A3.1;1;;100.1;29.9;;;8.924753339;71.69796118;;8.094577789;0;1;0;;3;;;;1;;;;;;;;;;;train

2024_08_29-A3.10.1.bmp;A3.10;1;;100.2;30.1;;;5.115450971;36.48778943;;1.460010529;0;0;0;;3;;;;;;;;;1;;;;1;;train

2024_08_29-A3.10.2.bmp;A3.10;0;567;100.2;30.1;654;0.000382438;5.115450971;36.48778943;;1.460010529;0;0;0;;3;;;;;;;;;1;;;;;;train

2024_08_29-A3.11.1.bmp;A3.11;1;;100.5;30;;;7.467543002;51.56065364;;2.120014668;0;0;0;1;3;;;;;;;;;1;;1;;;;test

2024_08_29-A3.11.2.bmp;A3.11;0;563;100.5;30;780;0.000459514;7.467543002;51.56065364;;2.120014668;0;0;0;;3;;;;;;;;;1;;;;;;test

2024_08_29-A3.12.1.bmp;A3.12;0;563;100.2;29.2;772;0.00046866;8.918088458;65.00591035;;5.219993591;0.780014992;1;0;;3;;;;;;;;;1;;;;;;train

2024_08_29-A3.12.2.bmp;A3.12;1;;100.2;29.2;;;8.918088458;65.00591035;;5.219993591;0.780014992;1;0;;3;;;;;;;;;1;;;;;;train

2024_08_29-A3.13.1.bmp;A3.13;1;;100.4;30.1;;;8.199241478;57.63395156;;5.259995461;0.880009651;1;0;;3;;;;;;;;;1;;;;;;train

2024_08_29-A3.13.2.bmp;A3.13;0;564;100.4;30.1;770;0.000451764;8.199241478;57.63395156;;5.259995461;0.880009651;1;0;;2;1;;;;;;;;;;;;;;train

2024_08_29-A3.14.1.bmp;A3.14;0;564;100.4;29.8;791;0.000468757;4.884385359;33.28120256;;0;0;0;0;;3;;;;;;1;;;;;;;1;;train

2024_08_29-A3.14.2.bmp;A3.14;1;;100.4;29.8;;;4.884385359;33.28120256;;0;0;0;0;;3;;;;;;1;;;1;;;;1;;train

2024_08_29-A3.15.1.bmp;A3.15;0;563;100.1;30;790;0.000467265;8.986046765;57.27839543;;3.520003319;3.10001564;0;1;;2;1;;;;;;;;;;;;;;train

2024_08_29-A3.15.2.bmp;A3.15;1;;100.1;30;;;8.986046765;57.27839543;;3.520003319;3.10001564;0;1;;3;1;;;;;;;;1;;;;;;train

2024_08_29-A3.16.1.bmp;A3.16;0;571;100.3;30;787;0.000458054;8.726189104;56.0389924;;2.299997807;0.240010262;0;0;;2;1;;;;;;;;;;;;;;test

2024_08_29-A3.16.2.bmp;A3.16;1;;100.3;30;;;8.726189104;56.0389924;;2.299997807;0.240010262;0;0;;2;1;;;;;;;;1;;;;;;test

2024_08_29-A3.17.1.bmp;A3.17;1;;100.1;29.9;;;10.70740515;77.68428376;;11.89997673;1.498924255;2;0;2;3;;;;1;;;;;1;;;;;;test

2024_08_29-A3.17.2.bmp;A3.17;0;570;100.1;29.9;829;0.000485931;10.70740515;77.68428376;;11.89997673;1.498924255;2;0;1;3;;;;1;;;;;;;;;;;test

2024_08_29-A3.18.1.bmp;A3.18;0;564;99.5;29.2;773;0.000471731;9.796480365;64.38112537;;4.020000458;5.24975872;1;1;1;2;1;;;;;;;;;;;;;;train

2024_08_29-A3.18.2.bmp;A3.18;1;;99.5;29.2;;;9.796480365;64.38112537;;4.020000458;5.24975872;1;1;2;3;;;;;;;;;1;;;;;;train

2024_08_29-A3.19.1.bmp;A3.19;1;;100.1;29.8;;;5.589169678;40.67672579;;2.740007401;0;0;0;;3;;;;;;;;;1;;;;1;;test

2024_08_29-A3.19.2.bmp;A3.19;0;565;100.1;29.8;705;0.000418302;5.589169678;40.67672579;;2.740007401;0;0;0;;3;;;;;;;;;1;;;;;;test

2024_08_29-A3.2.1.bmp;A3.2;0;561;100.3;29.8;728;0.000434162;8.052629528;54.35536369;;4.800005913;6.073102951;1;1;;3;;;;;;;;;1;;;;;;train

2024_08_29-A3.2.2.bmp;A3.2;1;;100.3;29.8;;;8.052629528;54.35536369;;4.800005913;6.073102951;1;1;;3;;;;;;;;;1;;;;;;train

2024_08_29-A3.20.1.bmp;A3.20;0;567;100.2;30;763;0.000447664;9.690444969;67.23337992;;4.700010777;4.939991951;1;1;;3;;;;;;;;;1;;;;;;train

2024_08_29-A3.20.2.bmp;A3.20;1;;100.2;30;;;9.690444969;67.23337992;;4.700010777;4.939991951;1;1;;3;;;1;;;;;;1;;;;;;train

2024_08_29-A3.3.1.bmp;A3.3;1;;100.7;30;;;8.667860739;53.08777522;;6.019984245;4.158175468;1;1;;3;;;;;;;;;1;;;;;;train

2024_08_29-A3.3.2.bmp;A3.3;0;563;100.7;30;736;0.000432732;8.667860739;53.08777522;;6.019984245;4.158175468;1;1;;3;;;;;;;;;1;;;;;;train

2024_08_29-A3.4.1.bmp;A3.4;0;560;100.1;29.9;776;0.000462987;8.673896883;55.14264924;;1.039998055;2.007367134;0;1;;3;;1;;;;;1;;;1;;;;;test

2024_08_29-A3.4.2.bmp;A3.4;1;;100.1;29.9;;;8.673896883;55.14264924;;1.039998055;2.007367134;0;1;;3;;;;1;;;;;;;;;;;test

2024_08_29-A3.5.1.bmp;A3.5;0;565;100.2;29.9;830;0.000490333;8.294214563;57.00953908;;4.060015678;0.100001335;1;0;;3;;;;1;;;;;;;;;;;train

2024_08_29-A3.5.2.bmp;A3.5;1;;100.2;29.9;;;8.294214563;57.00953908;;4.060015678;0.100001335;1;0;;3;;;;;;;1;;;;;;;;train

2024_08_29-A3.6.1.bmp;A3.6;1;;100;29.9;;;8.193639788;55.03849929;;3.259992123;3.339903831;0;1;;3;;;;1;;;;;;;;;;;train

2024_08_29-A3.6.2.bmp;A3.6;0;567;100;29.9;762;0.00044947;8.193639788;55.03849929;;3.259992123;3.339903831;0;1;;3;1;;;;;;;;;;;;;;train

2024_08_29-A3.7.1.bmp;A3.7;0;560;100.3;29.5;748;0.00045143;9.467740624;60.98573646;;1.660012722;5.019886971;0;1;;3;;;;1;;;;;;;;;;;train

2024_08_29-A3.7.2.bmp;A3.7;1;;100.3;29.5;;;9.467740624;60.98573646;;1.660012722;5.019886971;0;1;;3;;;;1;;;;;;;;;;;train

2024_08_29-A3.8.1.bmp;A3.8;0;561;100.1;29.6;787;0.000473463;8.284063341;44.97538624;;3.899996281;0;0;0;;3;1;;;1;;;;;;;;;;;train

2024_08_29-A3.8.2.bmp;A3.8;1;;100.1;29.6;;;8.284063341;44.97538624;;3.899996281;0;0;0;;3;1;;;;;;;;;;;;;;train

2024_08_29-A3.9.1.bmp;A3.9;0;565;100.4;30;834;0.000490075;7.211408954;60.05216925;;5.14000988;0;1;0;;3;1;;;;;;;;;1;;;;;train

2024_08_29-A3.9.2.bmp;A3.9;1;;100.4;30;;;7.211408954;60.05216925;;5.14000988;0;1;0;1;3;;;;;;;;;;1;;;;;train

2024_08_29-A4.1.1.bmp;A4.1;1;;100.2;29.7;;;7.499341594;57.36821234;;6.199975967;0;1;0;;3;;;;1;;;;;;;;;;;test

2024_08_29-A4.1.2.bmp;A4.1;0;564;100.2;29.7;896;0.000533832;7.499341594;57.36821234;;6.199975967;0;1;0;;3;;;;;;;;;;;;;1;;test

2024_08_29-A4.10.1.bmp;A4.10;1;;100.4;29.9;;;10.4135548;77.29213057;;11.19999123;4.462068558;2;1;2;3;;;;;;;;;1;;;;;;train

2024_08_29-A4.10.2.bmp;A4.10;0;564;100.4;29.9;765;0.000451832;10.4135548;77.29213057;;11.19999123;4.462068558;2;1;;3;;;;;;;;;1;;;;;;train

2024_08_29-A4.2.1.bmp;A4.2;0;563;100.4;28.5;860;0.00053384;5.173734573;32.74676948;;3.680019379;0;0;0;;3;;;;;;1;;;1;1;;;;;test

2024_08_29-A4.2.2.bmp;A4.2;1;;100.4;28.5;;;5.173734573;32.74676948;;3.680019379;0;0;0;;3;;;;;;;;;1;1;;;;;test

2024_08_29-A4.3.1.bmp;A4.3;0;565;100.2;30.1;826;0.000484727;6.886785434;55.82018162;;5.520008087;0.040000916;1;0;;3;;;;;;;;;1;;;;;;train

2024_08_29-A4.3.2.bmp;A4.3;1;;100.2;30.1;;;6.886785434;55.82018162;;5.520008087;0.040000916;1;0;;3;;;;;;;;;1;;;;;;train

2024_08_29-A4.4.1.bmp;A4.4;0;560;100.2;29.6;800;0.000481662;7.568012407;33.35899724;;0;0.700051785;0;0;;3;;1;;;;;;;;;;;1;;train

2024_08_29-A4.4.2.bmp;A4.4;1;;100.2;29.6;;;7.568012407;33.35899724;;0;0.700051785;0;0;;3;;;;;;;;;;1;;;;;train

2024_08_29-A4.5.1.bmp;A4.5;1;;100.2;29.7;;;9.78148044;63.40936281;;4.359993935;11.87496567;1;1;;3;;;;1;;;;;;;;;;;train

2024_08_29-A4.5.2.bmp;A4.5;0;562;100.2;29.7;857;0.000512413;9.78148044;63.40936281;;4.359993935;11.87496567;1;1;;3;;;;1;;;;;;1;;;;;train

2024_08_29-A4.6.1.bmp;A4.6;0;566;100.4;29.1;790;0.000477732;6.266882431;40.12099881;;2.500189781;0;0;0;;3;;;;;;;;;1;;;;;;train

2024_08_29-A4.6.2.bmp;A4.6;1;;100.4;29.1;;;6.266882431;40.12099881;;2.500189781;0;0;0;;3;;;;1;;;;;1;1;;;;;train

2024_08_29-A4.7.1.bmp;A4.7;0;559;100.2;30.1;760;0.000450783;7.888239065;49.81827759;;4.440000057;2.440024376;1;1;;3;;;;;;;;;1;;;;;;train

2024_08_29-A4.7.2.bmp;A4.7;1;;100.2;30.1;;;7.888239065;49.81827759;;4.440000057;2.440024376;1;1;;3;;;;;;;;;1;;;;;;train

2024_08_29-A4.8.1.bmp;A4.8;1;;100.5;29.8;;;9.33484887;56.52173056;;4.400000095;8.131092072;1;1;;3;;;;;;;;;1;;;;;;train

2024_08_29-A4.8.2.bmp;A4.8;0;562;100.5;29.8;748;0.000444409;9.33484887;56.52173056;;4.400000095;8.131092072;1;1;;3;;;;;;;;;1;;;;;;train

2024_08_29-A4.9.1.bmp;A4.9;0;566;100.5;29.8;711;0.000419441;7.700483379;45.82312628;;0.619998932;7.939990997;0;1;2;3;;;;;;;;;1;;;;;;train

2024_08_29-A4.9.2.bmp;A4.9;1;;100.5;29.8;;;7.700483379;45.82312628;;0.619998932;7.939990997;0;1;;3;;;;;;;;;1;;1;;;;train

2024_08_29-I10.1.1.bmp;I10.1;1;;100.4;29.9;;;5.9155014;35.16566578;;2.399991035;2.731352806;0;1;;3;1;;;;;;;;;;;;;;test

2024_08_29-I10.1.2.bmp;I10.1;0;563;100.4;29.9;765.9;0.000453168;5.9155014;35.16566578;;2.399991035;2.731352806;0;1;;3;1;;;;;;;;;;;;;;test

2024_08_29-I10.10.1.bmp;I10.10;0;563;100.3;29.5;822.2;0.000493567;6.077583819;32.46390588;;1.040000916;8.199995995;0;1;1;3;1;;;;;;;;;1;;;;;train

2024_08_29-I10.10.2.bmp;I10.10;1;;100.3;29.5;;;6.077583819;32.46390588;;1.040000916;8.199995995;0;1;;3;1;;;;;;;;1;;;;;;train

2024_08_29-I10.11.1.bmp;I10.11;0;564;100.2;29.8;728.4;0.000432521;6.496903078;33.87356374;;0.599998474;0.040062904;0;0;;3;;;;;;1;;;;;;;;;test

2024_08_29-I10.11.2.bmp;I10.11;1;;100.2;29.8;;;6.496903078;33.87356374;;0.599998474;0.040062904;0;0;;3;;;;;;1;;;1;;;;;;test

2024_08_29-I10.12.1.bmp;I10.12;1;;100.3;29.6;;;7.306101724;37.49926726;;1.400220394;0.039995193;0;0;;3;;;;;;;;;1;;;;;;test

2024_08_29-I10.12.2.bmp;I10.12;0;562;100.3;29.6;822.4;0.000492895;7.306101724;37.49926726;;1.400220394;0.039995193;0;0;1;3;;;1;;;;;;;;;;;;test

2024_08_29-I10.13.1.bmp;I10.13;0;562;100.4;29.8;682.6;0.000405957;4.922808167;23.75211795;;1.59997797;0.040022373;0;0;;2;1;;;;;;;;;;;;;;train

2024_08_29-I10.13.2.bmp;I10.13;1;;100.4;29.8;;;4.922808167;23.75211795;;1.59997797;0.040022373;0;0;;3;1;;;;;;;;;;;;;;train

2024_08_29-I10.14.1.bmp;I10.14;0;561;100.7;29.9;735;0.000435135;9.821874701;72.63762717;;16.21997738;0.040031433;2;0;;2;1;;;;;;;;;;;;;;test

2024_08_29-I10.14.2.bmp;I10.14;1;;100.7;29.9;;;9.821874701;72.63762717;;16.21997738;0.040031433;2;0;;2;1;;;;;;;;;;;;;;test

2024_08_29-I10.15.1.bmp;I10.15;0;564;100.5;29.8;774.4;0.000458463;10.10840893;65.81576224;;3.880013466;0.020068169;0;0;;3;1;;;;;;;;;;;;;1;train

2024_08_29-I10.15.2.bmp;I10.15;1;;100.5;29.8;;;10.10840893;65.81576224;;3.880013466;0.020068169;0;0;;3;;;;1;;1;;;;;;;;;train

2024_08_29-I10.16.1.bmp;I10.16;0;562;100.4;29.9;705.8;0.000418351;7.281891436;44.09497466;;1.76181221;0.04000473;0;0;;2;1;1;;;;;;;;;;;;;train

2024_08_29-I10.16.2.bmp;I10.16;1;;100.4;29.9;;;7.281891436;44.09497466;;1.76181221;0.04000473;0;0;;2;1;;;;;;;;;;;;;;train

2024_08_29-I10.17.1.bmp;I10.17;1;;100.5;29.8;;;10.36314553;75.44613936;;14.95998287;2.507106781;2;1;1;2;1;;;;;;;;;;;;;;test

2024_08_29-I10.17.2.bmp;I10.17;0;563;100.5;29.8;753.3;0.000446763;10.36314553;75.44613936;;14.95998287;2.507106781;2;1;;3;1;;;;;;;;1;;;;;1;test

2024_08_29-I10.18.1.bmp;I10.18;0;562;100.5;29.8;765.2;0.000454628;5.701475727;27.36496912;;2.340015888;3.899998188;0;1;;2;;1;;;;;;;;;;;;;train

2024_08_29-I10.18.2.bmp;I10.18;1;;100.5;29.8;;;5.701475727;27.36496912;;2.340015888;3.899998188;0;1;;3;1;;;;;;;;;;;;;;train

2024_08_29-I10.19.1.bmp;I10.19;0;568;100.3;29.9;738.2;0.000433365;6.760230288;33.44765929;;0;0.040020943;0;0;;3;;;;;;1;;;1;;;;;;test

2024_08_29-I10.19.2.bmp;I10.19;1;;100.3;29.9;;;6.760230288;33.44765929;;0;0.040020943;0;0;;3;1;;;;;;;;1;;;;;;test

2024_08_29-I10.2.1.bmp;I10.2;0;564;100.3;29.9;664.8;0.000393043;8.169643243;52.50714646;;4.779985905;3.187380791;1;1;;2;;1;;;;;;;;;;;;;train

2024_08_29-I10.2.2.bmp;I10.2;1;;100.3;29.9;;;8.169643243;52.50714646;;4.779985905;3.187380791;1;1;;2;1;;;;;;;;;;;;;;train

2024_08_29-I10.20.1.bmp;I10.20;0;561;100.6;29.9;691.1;0.000409552;6.636072747;22.41232336;;1.200006008;1.580010414;0;0;;2;1;;;;;;;;;;;;;;train

2024_08_29-I10.20.2.bmp;I10.20;1;;100.6;29.9;;;6.636072747;22.41232336;;1.200006008;1.580010414;0;0;;2;1;;;;;;;;;;;;;;train

2024_08_29-I10.3.1.bmp;I10.3;1;;100.4;29.8;;;9.163396156;45.86868799;;8.780014038;3.599995613;2;1;;3;;;;1;;;;;;;;;;;test

2024_08_29-I10.3.2.bmp;I10.3;0;559;100.4;29.8;736.5;0.000440363;9.163396156;45.86868799;;8.780014038;3.599995613;2;1;;3;1;;;;;;;;;;;;;1;test

2024_08_29-I10.4.1.bmp;I10.4;0;560;100.6;29.8;673.4;0.000401117;6.538877837;48.48934557;;6.560003281;1.940003395;1;1;;3;1;;;;;;;;;;;;;;train

2024_08_29-I10.4.2.bmp;I10.4;1;;100.6;29.8;;;6.538877837;48.48934557;;6.560003281;1.940003395;1;1;;2;1;;;;;;;;;;;;;;train

2024_08_29-I10.5.1.bmp;I10.5;0;566;100.6;29.9;738.2;0.000433599;9.606783968;72.63056258;;12.10000229;5.160001755;2;1;;2;1;;;;;;;;;;;;;;test

2024_08_29-I10.5.2.bmp;I10.5;1;;100.6;29.9;;;9.606783968;72.63056258;;12.10000229;5.160001755;2;1;1;2;1;;;;;;;;;;;;;;test

2024_08_29-I10.6.1.bmp;I10.6;0;564;100.4;29.8;812.8;0.000481676;4.949689618;33.39532041;;6.701407909;9.539999008;1;1;;3;1;;;;;;;;;;;;;;train

2024_08_29-I10.6.2.bmp;I10.6;1;;100.4;29.8;;;4.949689618;33.39532041;;6.701407909;9.539999008;1;1;;3;1;;;;;;;;;;;;;;train

2024_08_29-I10.7.1.bmp;I10.7;0;559;100.7;29.8;661.8;0.00039452;7.713452186;54.85713929;;5.100005627;5.119175911;1;1;1;2;1;;;;;;;;;;;;;;train

2024_08_29-I10.7.2.bmp;I10.7;1;;100.7;29.8;;;7.713452186;54.85713929;;5.100005627;5.119175911;1;1;1;3;1;;;;;;;;;;;;;;train

2024_08_29-I10.8.1.bmp;I10.8;0;562;100.7;29.8;707.6;0.000419571;3.128037942;15.12090211;;5.420009136;0.919997215;1;0;;3;;1;;;;;;;;;;;;;train

2024_08_29-I10.8.2.bmp;I10.8;1;;100.7;29.8;;;3.128037942;15.12090211;;5.420009136;0.919997215;1;0;;3;1;;;;;;;;;;;;;;train

2024_08_29-I10.9.1.bmp;I10.9;0;561;100.5;29.8;705.6;0.000419965;7.404321204;44.92457858;;2.379999161;0.040011406;0;0;;2;1;;;;;;;;;;;;;;train

2024_08_29-I10.9.2.bmp;I10.9;1;;100.5;29.8;;;7.404321204;44.92457858;;2.379999161;0.040011406;0;0;;2;1;;;;;;;;;;;;;;train

2024_08_29-I11.1.1.bmp;I11.1;0;563;100.4;29.9;727.1;0.00043021;8.552968265;50.52767264;;2.639975548;5.5600214;0;1;;2;1;;;;;;;;;;;;;;test

2024_08_29-I11.1.2.bmp;I11.1;1;;100.4;29.9;;;8.552968265;50.52767264;;2.639975548;5.5600214;0;1;;2;1;;;;;;;;;;;;;;test

2024_08_29-I11.10.1.bmp;I11.10;1;;100.5;29.8;;;8.558904931;37.57700305;;0;3.399080276;0;1;;2;1;;;;;;;;;;;;;;train

2024_08_29-I11.10.2.bmp;I11.10;0;561;100.5;29.8;688.2;0.000409609;8.558904931;37.57700305;;0;3.399080276;0;1;;1;;;;;;;;;;;;;;;train

2024_08_29-I11.11.1.bmp;I11.11;0;563;100.6;29.9;728.8;0.000430359;8.920000241;54.12757677;;4.619987011;12.60003185;1;1;;2;;1;;;;;;;;;;;;;train

2024_08_29-I11.11.2.bmp;I11.11;1;;100.6;29.9;;;8.920000241;54.12757677;;4.619987011;12.60003185;1;1;;2;1;1;;;;;;;;;;;;;train

2024_08_29-I11.12.1.bmp;I11.12;0;565;97.8;27.5;756.3;0.000497707;6.530352931;47.34147137;;7.091781616;4.539998055;1;1;;3;;;1;;;;;;1;;;;;;train

2024_08_29-I11.12.2.bmp;I11.12;1;;97.8;27.5;;;6.530352931;47.34147137;;7.091781616;4.539998055;1;1;;3;;1;;;;;;;1;;;;;;train

2024_08_29-I11.13.1.bmp;I11.13;0;564;100.3;29.8;749.9;0.000444843;7.653991546;49.9555243;;4.221807003;0.040024757;1;0;;2;1;1;;;;;;;;;;;;;train

2024_08_29-I11.13.2.bmp;I11.13;1;;100.3;29.8;;;7.653991546;49.9555243;;4.221807003;0.040024757;1;0;;1;;;;;;;;;;;;;;;train

2024_08_29-I11.14.1.bmp;I11.14;1;;100.2;29.5;;;7.828399039;55.50456246;;4.079989433;0.039989471;1;0;;3;1;;;1;;;;;;;;;;;train

2024_08_29-I11.14.2.bmp;I11.14;0;565;100.2;29.5;850.7;0.000509376;7.828399039;55.50456246;;4.079989433;0.039989471;1;0;2;3;1;;;;;;;;;;;;;1;train

2024_08_29-I11.15.1.bmp;I11.15;0;563;100.5;29.9;771.7;0.000456145;9.959483887;76.19721956;;9.839995861;1.047159195;2;0;;2;;1;;;;;;;;;;;;;train

2024_08_29-I11.15.2.bmp;I11.15;1;;100.5;29.9;;;9.959483887;76.19721956;;9.839995861;1.047159195;2;0;;2;1;;;;;;;;;;;;;;train

2024_08_29-I11.16.1.bmp;I11.16;0;560;100.3;29.8;661.1;0.000394968;5.857978893;48.15212694;;6.080006599;0;1;0;;2;;;;;;;1;;;;;;;;test

2024_08_29-I11.16.2.bmp;I11.16;1;;100.3;29.8;;;5.857978893;48.15212694;;6.080006599;0;1;0;1;3;1;;;;;;;;;;;;1;;test

2024_08_29-I11.17.1.bmp;I11.17;0;564;100.4;29.8;668.5;0.000396162;5.45715432;46.53666162;;7.980000973;0;1;0;;2;1;1;;;;;;;;;;;;;train

2024_08_29-I11.17.2.bmp;I11.17;1;;100.4;29.8;;;5.45715432;46.53666162;;7.980000973;0;1;0;2;3;;1;;;;;;;;1;;;;;train

2024_08_29-I11.18.1.bmp;I11.18;0;563;100.5;29.9;734.8;0.000434334;9.707337524;71.21767224;;14.33998775;0.360017776;2;0;;2;1;;;;;;;;;;;;;;train

2024_08_29-I11.18.2.bmp;I11.18;1;;100.5;29.9;;;9.707337524;71.21767224;;14.33998775;0.360017776;2;0;;2;1;;;;;;;;;;;;;;train

2024_08_29-I11.19.1.bmp;I11.19;0;563;100.4;29.8;689.2;0.000409154;6.703372403;48.413487;;4.09999609;6.100969315;1;1;;2;;1;;;;;;;;;;;;;train

2024_08_29-I11.19.2.bmp;I11.19;1;;100.4;29.8;;;6.703372403;48.413487;;4.09999609;6.100969315;1;1;;3;;1;;;;;;;;;;;;;train

2024_08_29-I11.2.1.bmp;I11.2;1;;100.2;29.8;;;9.73304505;71.43257515;;5.940021515;6.064138412;1;1;;2;1;;;;;;;;;;;;;;test

2024_08_29-I11.2.2.bmp;I11.2;0;562;100.2;29.8;840;0.000500563;9.73304505;71.43257515;;5.940021515;6.064138412;1;1;;2;;1;;;;;;;;;;;;;test

2024_08_29-I11.20.1.bmp;I11.20;0;570;100.3;29.7;662.1;0.000389934;6.428058658;53.19354302;;9.560005665;0;2;0;;2;1;;;;;;;;;;;;;;train

2024_08_29-I11.20.2.bmp;I11.20;1;;100.3;29.7;;;6.428058658;53.19354302;;9.560005665;0;2;0;;3;;;;;;;;;;1;;;;;train

2024_08_29-I11.3.1.bmp;I11.3;0;562;100.4;29.8;812.7;0.00048333;8.605193046;58.42263746;;4.276545525;9.040003777;1;1;;3;;1;1;;;;;;;;;;;;test

2024_08_29-I11.3.2.bmp;I11.3;1;;100.4;29.8;;;8.605193046;58.42263746;;4.276545525;9.040003777;1;1;;2;1;1;;;;;;;;;;;;;test

2024_08_29-I11.4.1.bmp;I11.4;0;565;100.5;29.3;779.6;0.000468586;6.825252856;39.69339988;;4.899980068;0.02007103;1;0;;3;;;;;;;;;;;;;1;;test

2024_08_29-I11.4.2.bmp;I11.4;1;;100.5;29.3;;;6.825252856;39.69339988;;4.899980068;0.02007103;1;0;;3;;;;;;;;;;;;;1;;test

2024_08_29-I11.5.1.bmp;I11.5;0;565;100.5;29.7;697.8;0.000413771;6.893390037;50.46710339;;4.020001888;0.040010452;1;0;;2;1;;;;;;;;;;;;;;train

2024_08_29-I11.5.2.bmp;I11.5;1;;100.5;29.7;;;6.893390037;50.46710339;;4.020001888;0.040010452;1;0;;2;1;;;;;;;;;;;;;;train

2024_08_29-I11.6.1.bmp;I11.6;1;;100.3;29.8;;;9.013242269;64.91407043;;5.740014076;0.039978981;1;0;;3;;;1;;;;;;1;;;;;;train

2024_08_29-I11.6.2.bmp;I11.6;0;565;100.3;29.8;778.8;0.000461169;9.013242269;64.91407043;;5.740014076;0.039978981;1;0;;2;1;;;;;;;;;;;;;;train

2024_08_29-I11.7.1.bmp;I11.7;0;569;100.5;29.8;721.7;0.000423508;8.037405541;42.01706758;;6.679988384;6.360034943;1;1;;2;1;;;;;;;;;;;;;;train

2024_08_29-I11.7.2.bmp;I11.7;1;;100.5;29.8;;;8.037405541;42.01706758;;6.679988384;6.360034943;1;1;;2;1;;;;;;;;;;;;;;train
