Repository: lukas1spl/Sawn-Timber-Lamellae-Analysis

# Linking Visual Timber Quality Classification to Mechanical Properties: A Comparative Study using a Wood Defect Detection Model

This repository contains the statistical data analysis sawn timber lamellae as part of my master thesis. It contains the used R-code and datasets used for evaluating the relationship of visual quality classification and strength properties.

## Dataset

- **Tree Species:** Norway Spruce (*Picea abies*)
- **Site Description** Subalpine stands, Graubünden - Switzerland
- **Sample Size:** 2'525 sawn timber lamellae sections (37 x 110 x 600 mm)
- **Data:**
  -  input datasets (post data acquisition)
  -  output datasets (post data preparation)

File: data/dataset_cleaned.csv (part 4 of 16)
filename;sample_name;up_pos;length;width;height;weight;density;moe;mor;invalid;pre_peak_displ;post_peak_displ;pre_peak_cls;post_peak_cls;quality_cropped;quality;knot_healthy;knot_dead;knot_cluster;rot;blue_stain;grain;pitch pocket;pith;crack;bark;wane;borehole;reaction wood;yellowish;split
2024_08_29-I11.8.1.bmp;I11.8;0;559;100.4;29.8;740.4;0.000442695;9.676588913;71.80106661;;11.95998335;0.78001976;2;0;;1;;;;;;;;;;;;;;;train

2024_08_29-I11.8.2.bmp;I11.8;1;;100.4;29.8;;;9.676588913;71.80106661;;11.95998335;0.78001976;2;0;;2;1;;;;;;;;;;;;;;train

2024_08_29-I11.9.1.bmp;I11.9;1;;100.4;29.7;;;6.987945811;54.28661412;;6.619978428;0.500013351;1;0;1;2;1;;;;;;;;;;;;;;train

2024_08_29-I11.9.2.bmp;I11.9;0;561;100.4;29.7;678.1;0.00040536;6.987945811;54.28661412;;6.619978428;0.500013351;1;0;1;2;1;;;;;;;;;;;;;;train

2024_08_29-I12.10.1.bmp;I12.10;0;561;100.3;29.8;839.7;0.000500777;10.89508569;71.5760444;;6.539980412;4.100006104;1;1;;2;;;;;;;1;;;;;;;;train

2024_08_29-I12.10.2.bmp;I12.10;1;;100.3;29.8;;;10.89508569;71.5760444;;6.539980412;4.100006104;1;1;;3;1;;;;;;;;1;;;;;;train

2024_08_29-I12.11.1.bmp;I12.11;1;;100.3;29.2;;;7.258064782;47.29305112;;1.420000076;2.100028038;0;1;;3;;;1;;;;;;1;;;;;;test

2024_08_29-I12.11.2.bmp;I12.11;0;558;100.3;29.2;754.2;0.000461497;7.258064782;47.29305112;;1.420000076;2.100028038;0;1;;3;1;;;;;;;;1;;;;;;test

2024_08_29-I12.12.1.bmp;I12.12;0;562;100.6;29.9;649.3;0.000384096;6.36490602;50.91037831;;7.980202675;0.020199776;1;0;;2;1;;;;;;;;;;;;;;train

2024_08_29-I12.12.2.bmp;I12.12;1;;100.6;29.9;;;6.36490602;50.91037831;;7.980202675;0.020199776;1;0;;2;1;;;;;;;;;;;;;;train

2024_08_29-I12.13.1.bmp;I12.13;0;558;100.6;29.8;673.3;0.000402495;8.278761753;46.9819048;;4.180028439;4.35999012;1;1;;2;1;;;;;;;;;;;;;;train

2024_08_29-I12.13.2.bmp;I12.13;1;;100.6;29.8;;;8.278761753;46.9819048;;4.180028439;4.35999012;1;1;;2;1;1;;;;;;;;;;;;1;train

2024_08_29-I12.14.1.bmp;I12.14;0;561;100.4;29.8;725.9;0.000432478;7.0619961;51.94719239;;3.500002861;0;0;0;;2;1;;;;;;;;;;;;;;train

2024_08_29-I12.14.2.bmp;I12.14;1;;100.4;29.8;;;7.0619961;51.94719239;;3.500002861;0;0;0;;1;;;;;;;;;;;;;;;train

2024_08_29-I12.15.1.bmp;I12.15;0;564;100.4;29.9;701.7;0.000414446;8.160471242;45.8458133;;2.540002823;1.659989357;0;0;;2;1;;;;;;;;;;;;;;train

2024_08_29-I12.15.2.bmp;I12.15;1;;100.4;29.9;;;8.160471242;45.8458133;;2.540002823;1.659989357;0;0;;1;;;;;;;;;;;;;;;train

2024_08_29-I12.16.1.bmp;I12.16;0;558;100.6;29.9;756.3;0.0004506;8.84667554;60.44714774;;9.520200253;5.562171936;2;1;;2;1;;;;;;1;;;;;;;;train

2024_08_29-I12.16.2.bmp;I12.16;1;;100.6;29.9;;;8.84667554;60.44714774;;9.520200253;5.562171936;2;1;;2;1;;;;;;;;;;;;;;train

2024_08_29-I12.17.1.bmp;I12.17;1;;100.5;29.9;;;5.508544123;36.49828014;;2.500011921;1.400073051;0;0;;3;;1;;;;1;;;;1;;;;;train

2024_08_29-I12.17.2.bmp;I12.17;0;563;100.5;29.9;659.4;0.000389765;5.508544123;36.49828014;;2.500011921;1.400073051;0;0;;3;1;;;;;;;;;;;;;;train

2024_08_29-I12.18.1.bmp;I12.18;0;562;100.1;29.7;821.5;0.000491678;9.571157779;74.75986917;;7.279994965;0.040005684;1;0;;3;;;;1;;;;;;;;;;;test

2024_08_29-I12.18.2.bmp;I12.18;1;;100.1;29.7;;;9.571157779;74.75986917;;7.279994965;0.040005684;1;0;;3;1;;;;;;;;;;;;;1;test

2024_08_29-I12.19.1.bmp;I12.19;1;;100.3;29.9;;;8.457856664;51.28538534;;6.039992809;3.830771446;1;1;2;3;1;;;;;;;;;1;;;;;test

2024_08_29-I12.19.2.bmp;I12.19;0;563;100.3;29.9;650.7;0.00038539;8.457856664;51.28538534;;6.039992809;3.830771446;1;1;2;3;1;;;;;;;;;;;;;;test

2024_08_29-I12.2.1.bmp;I12.2;1;;100.5;29.8;;;6.760184862;52.57724967;;4.960009575;0;1;0;;2;;1;;;;;;;;;;;;;test

2024_08_29-I12.2.2.bmp;I12.2;0;562;100.5;29.8;666;0.00039569;6.760184862;52.57724967;;4.960009575;0;1;0;;3;;1;;;;;;;;1;;;;;test

2024_08_29-I12.20.1.bmp;I12.20;0;568;100.3;29.8;739.7;0.000435703;7.734977603;51.41352306;;7.799993992;0.039999008;1;0;;2;1;;;;;;;;;;;;;;train

2024_08_29-I12.20.2.bmp;I12.20;1;;100.3;29.8;;;7.734977603;51.41352306;;7.799993992;0.039999008;1;0;;1;;;;;;;;;;;;;;;train

2024_08_29-I12.3.1.bmp;I12.3;0;566;100.3;29.8;731.9;0.000432631;6.000714785;24.07129005;;0;0.040020466;0;0;;1;;;;;;;;;;;;;;;test

2024_08_29-I12.3.2.bmp;I12.3;1;;100.3;29.8;;;6.000714785;24.07129005;;0;0.040020466;0;0;;3;;1;;;;;;;;;;;;;test

2024_08_29-I12.4.1.bmp;I12.4;0;568;100.4;29.8;750.9;0.000441859;8.284612063;60.74999497;;4.819998264;0.04004097;1;0;;1;;;;;;;;;;;;;;;train

2024_08_29-I12.4.2.bmp;I12.4;1;;100.4;29.8;;;8.284612063;60.74999497;;4.819998264;0.04004097;1;0;;3;1;;;;;;;;1;;;;;;train

2024_08_29-I12.5.1.bmp;I12.5;0;561;100.5;29.8;772.3;0.000459664;7.170596598;44.44488208;;2.259996891;0.020050049;0;0;;3;;;;;;;;;1;;;;;;train

2024_08_29-I12.5.2.bmp;I12.5;1;;100.5;29.8;;;7.170596598;44.44488208;;2.259996891;0.020050049;0;0;;2;1;;1;;;;;;;;;;;;train

2024_08_29-I12.6.1.bmp;I12.6;1;;100.5;29.8;;;7.541566379;59.73883022;;8.359984875;0;2;0;;2;;1;;;;;;;;;;;;;test

2024_08_29-I12.6.2.bmp;I12.6;0;558;100.5;29.8;664.1;0.00039739;7.541566379;59.73883022;;8.359984875;0;2;0;;3;;;;;;;;;;1;;;;;test

2024_08_29-I12.7.1.bmp;I12.7;1;;100.2;29.9;;;8.241058026;64.86763372;;7.040000916;0;1;0;;3;;;;1;;;;;;;;;;;test

2024_08_29-I12.7.2.bmp;I12.7;0;561;100.2;29.9;759.1;0.000451645;8.241058026;64.86763372;;7.040000916;0;1;0;;3;1;;;;;;;;;;;;;;test

2024_08_29-I12.8.1.bmp;I12.8;1;;100.4;29.9;;;6.863001226;50.26921084;;4.18001318;0;1;0;;3;1;;;;;;;;;;;;;;train

2024_08_29-I12.8.2.bmp;I12.8;0;565;100.4;29.9;765.2;0.000451151;6.863001226;50.26921084;;4.18001318;0;1;0;;2;1;;;;;;;1;;;;;;;train

2024_08_29-I12.9.1.bmp;I12.9;1;;100.4;29.8;;;6.848537626;50.00029837;;6.260014534;0;1;0;;2;1;;;;;;;;;;;;;;train

2024_08_29-I12.9.2.bmp;I12.9;0;565;100.4;29.8;672.4;0.000397767;6.848537626;50.00029837;;6.260014534;0;1;0;2;3;1;;;;;;;;;;;;;;train

2024_08_29-I13.1.1.bmp;I13.1;0;562;100.5;29.8;671.6;0.000399018;7.727406507;61.14560874;;9.220012188;0.04101944;2;0;;2;;1;;;1;;;;;;;;;;train

2024_08_29-I13.1.2.bmp;I13.1;1;;100.5;29.8;;;7.727406507;61.14560874;;9.220012188;0.04101944;2;0;1;3;;;;;;;;;;1;;;;;train

2024_08_29-I13.10.1.bmp;I13.10;1;;100.5;29.8;;;7.481113409;45.97416364;;1.440004349;3.402757645;0;1;;2;;1;;;;;;;;;;;;;train

2024_08_29-I13.10.2.bmp;I13.10;0;564;100.5;29.8;713.8;0.000422586;7.481113409;45.97416364;;1.440004349;3.402757645;0;1;;2;;1;;;;;;;;;;;;;train

2024_08_29-I13.11.1.bmp;I13.11;0;567;100.5;29.8;739;0.00043519;8.749676439;64.07225422;;6.079998016;3.941398621;1;1;;2;;1;;;;;;;;;;;;;train

2024_08_29-I13.11.2.bmp;I13.11;1;;100.5;29.8;;;8.749676439;64.07225422;;6.079998016;3.941398621;1;1;;2;1;;;;;;;;;;;;;;train

2024_08_29-I13.12.1.bmp;I13.12;0;566;100.2;29.7;686.3;0.000407449;3.560092012;18.25456329;;4.979997158;0.040005684;1;0;;3;;;;;;;;;;1;;;;;train

2024_08_29-I13.12.2.bmp;I13.12;1;;100.2;29.7;;;3.560092012;18.25456329;;4.979997158;0.040005684;1;0;;3;1;;;;;;;;;;;;;;train

2024_08_29-I13.13.1.bmp;I13.13;0;565;100.4;29.8;814.2;0.000481651;8.558344614;59.00300558;;4.880606174;3.888162613;1;1;;2;;;1;;;;;;;;;;;;train

2024_08_29-I13.13.2.bmp;I13.13;1;;100.4;29.8;;;8.558344614;59.00300558;;4.880606174;3.888162613;1;1;;2;1;1;;;;;;;;;;;;;train

2024_08_29-I13.14.1.bmp;I13.14;1;;100.5;29.8;;;9.310195885;65.61162004;;4.820001602;0.060228348;1;0;;2;1;;;;;;;;;;;;;;train

2024_08_29-I13.14.2.bmp;I13.14;0;565;100.5;29.8;773.6;0.000457178;9.310195885;65.61162004;;4.820001602;0.060228348;1;0;;1;;;;;;;;;;;;;;;train

2024_08_29-I13.15.1.bmp;I13.15;0;565;100.5;29.8;729;0.000430821;7.176339176;46.67336015;;5.440009594;3.540068626;1;1;;2;1;;;;;;;;;;;;;;test

2024_08_29-I13.15.2.bmp;I13.15;1;;100.5;29.8;;;7.176339176;46.67336015;;5.440009594;3.540068626;1;1;;2;1;;;;;;;;;;;;;;test

2024_08_29-I13.16.1.bmp;I13.16;0;566;100.4;29.9;633.1;0.000372607;6.362094033;30.46404641;;4.200005531;0.159998894;1;0;;2;1;;;;;;;1;;;;;;;train

2024_08_29-I13.16.2.bmp;I13.16;1;;100.4;29.9;;;6.362094033;30.46404641;;4.200005531;0.159998894;1;0;;1;;;;;;;;;;;;;;;train

2024_08_29-I13.17.1.bmp;I13.17;0;566;100.2;29.8;823.4;0.000487204;7.644263902;48.55876687;;4.979986191;0.020093918;1;0;;2;1;1;;;;;;;;;;;;;train

2024_08_29-I13.17.2.bmp;I13.17;1;;100.2;29.8;;;7.644263902;48.55876687;;4.979986191;0.020093918;1;0;;3;1;;;;;;;;;;;;;;train

2024_08_29-I13.18.1.bmp;I13.18;0;566;100.3;29.8;772.2;0.000456453;8.367802475;61.60470324;;4.059999466;0.020079613;1;0;1;2;;;1;;;;;;;;;;;;test

2024_08_29-I13.18.2.bmp;I13.18;1;;100.3;29.8;;;8.367802475;61.60470324;;4.059999466;0.020079613;1;0;1;2;1;;;;;;;;;;;;;;test

2024_08_29-I13.19.1.bmp;I13.19;0;573;100.3;29.9;747.7;0.000435112;8.019359549;40.45547968;;7.337581635;0.040045738;1;0;;2;;1;;;;;;;;;;;;;train

2024_08_29-I13.19.2.bmp;I13.19;1;;100.3;29.9;;;8.019359549;40.45547968;;7.337581635;0.040045738;1;0;2;3;1;;;;;;;;;;;;;;train

2024_08_29-I13.2.1.bmp;I13.2;0;564;100.3;29.8;777.8;0.000461394;6.672329141;37.22127563;;3.759985447;4.400560379;0;1;;3;1;;;;;;;;;;;;;;train

2024_08_29-I13.2.2.bmp;I13.2;1;;100.3;29.8;;;6.672329141;37.22127563;;3.759985447;4.400560379;0;1;;3;1;;;;;;;;;;;;;;train

2024_08_29-I13.20.1.bmp;I13.20;0;564;100.5;29.8;791.5;0.000468586;9.319709076;63.25266704;;3.539997101;1.800020218;0;0;;2;1;;;;;;;;;;;;;;train

2024_08_29-I13.20.2.bmp;I13.20;1;;100.5;29.8;;;9.319709076;63.25266704;;3.539997101;1.800020218;0;0;;2;1;;;;;;;;;;;;;;train

2024_08_29-I13.3.1.bmp;I13.3;1;;100.2;29.8;;;10.15047776;76.18358603;;8.939982891;13.33429337;2;1;;2;1;1;;;;;;;;;;;;;train

2024_08_29-I13.3.2.bmp;I13.3;0;568;100.2;29.8;849.8;0.000501054;10.15047776;76.18358603;;8.939982891;13.33429337;2;1;;2;1;;;;;;;;;;;;;;train

2024_08_29-I13.4.1.bmp;I13.4;0;562;100.4;29.8;760.7;0.000452405;9.330812714;67.87722238;;8.80002594;3.499999046;2;1;2;3;1;;;;;;;;;;;;;;train

2024_08_29-I13.4.2.bmp;I13.4;1;;100.4;29.8;;;9.330812714;67.87722238;;8.80002594;3.499999046;2;1;;2;1;1;;;;;;;;;;;;;train

2024_08_29-I13.5.1.bmp;I13.5;0;565;100.4;29.6;870.5;0.000518436;7.451585504;53.48131708;;3.34001255;4.679981232;0;1;;2;1;;;;;;;1;;;;;;;train

2024_08_29-I13.5.2.bmp;I13.5;1;;100.4;29.6;;;7.451585504;53.48131708;;3.34001255;4.679981232;0;1;;3;;;1;;;;;;;;;;;;train

2024_08_29-I13.6.1.bmp;I13.6;0;565;100.1;29.6;758.2;0.000452908;7.314952142;60.03700354;;6.761800289;0;1;0;;2;1;;;;;;;;;;;;;;train

2024_08_29-I13.6.2.bmp;I13.6;1;;100.1;29.6;;;7.314952142;60.03700354;;6.761800289;0;1;0;;2;1;;;;;;;;;;;;;;train

2024_08_29-I13.7.1.bmp;I13.7;0;564;100.2;30;662.9;0.000391003;9.096211903;64.35126329;;10.20000601;2.508569717;2;1;1;2;;1;;;;;;;;;;;;;train

2024_08_29-I13.7.2.bmp;I13.7;1;;100.2;30;;;9.096211903;64.35126329;;10.20000601;2.508569717;2;1;;3;;1;;;;;;;;;;;;;train

2024_08_29-I13.8.1.bmp;I13.8;0;564;100.2;29.9;652.6;0.000386215;5.737559029;48.57343818;;8.161803722;0;2;0;;2;;;;;;;1;;;;;;;;test

2024_08_29-I13.8.2.bmp;I13.8;1;;100.2;29.9;;;5.737559029;48.57343818;;8.161803722;0;2;0;1;3;1;;;;;;;;;;;;;;test

2024_08_29-I13.9.1.bmp;I13.9;0;565;100.5;29.9;679.8;0.000400401;5.312372462;21.71536259;;3.38000083;4.140010834;0;1;;2;1;;;;;;;;;;;;;;test

2024_08_29-I13.9.2.bmp;I13.9;1;;100.5;29.9;;;5.312372462;21.71536259;;3.38000083;4.140010834;0;1;;3;1;1;;;;;;;;;;;;;test

2024_08_29-I14.1.1.bmp;I14.1;1;;100.5;29.9;;;9.047326515;61.76218201;;4.911163807;1.920008659;1;1;1;3;;;;;;;;;;1;;;;;test

2024_08_29-I14.1.2.bmp;I14.1;0;564;100.5;29.9;779.2;0.000459761;9.047326515;61.76218201;;4.911163807;1.920008659;1;1;1;3;1;;;;;;;;;;;;;;test

2024_08_29-I14.10.1.bmp;I14.10;1;;100.5;29.8;;;8.691269588;57.52881205;;2.120013237;1.039067268;0;0;;2;1;;;;;;1;;;;;;;;train

2024_08_29-I14.10.2.bmp;I14.10;0;565;100.5;29.8;787.4;0.000465334;8.691269588;57.52881205;;2.120013237;1.039067268;0;0;;2;1;1;;;;;;;;;;;;;train

2024_08_29-I14.11.1.bmp;I14.11;1;;100.3;29.6;;;7.920233081;38.73185242;;1.460008621;7.640058517;0;1;;2;;1;;;;;;;;;;;;;train

2024_08_29-I14.11.2.bmp;I14.11;0;562;100.3;29.6;847.5;0.000507938;7.920233081;38.73185242;;1.460008621;7.640058517;0;1;;3;;1;;;;;;;;;;;;;train

2024_08_29-I14.12.1.bmp;I14.12;1;;100.5;29.7;;;8.325087037;56.91591733;;2.300017834;7.010556221;0;1;;2;1;;;;;;;;;;;;;;train

2024_08_29-I14.12.2.bmp;I14.12;0;564;100.5;29.7;752.3;0.000446878;8.325087037;56.91591733;;2.300017834;7.010556221;0;1;;2;1;;;;;;;;;;;;;;train

2024_08_29-I14.13.1.bmp;I14.13;1;;100.5;29.7;;;7.274913571;54.87786217;;5.920006752;0;1;0;;2;1;;;;;;;;;;;;;;train

2024_08_29-I14.13.2.bmp;I14.13;0;564;100.5;29.7;703;0.000417593;7.274913571;54.87786217;;5.920006752;0;1;0;;2;1;1;;;;;;;;;;;;;train

2024_08_29-I14.14.1.bmp;I14.14;0;566;100.3;29.7;841.8;0.00049927;7.949407176;44.75952312;;4.379977703;0.960021973;1;0;;3;1;;;;;;;;1;;;;;;train

2024_08_29-I14.14.2.bmp;I14.14;1;;100.3;29.7;;;7.949407176;44.75952312;;4.379977703;0.960021973;1;0;;2;1;1;;;;;;;;;;;;;train

2024_08_29-I14.15.1.bmp;I14.15;1;;100.5;29.8;;;5.760088038;41.51208658;;2.779998302;0.019993782;0;0;;2;1;;;;;;;1;;;;;;;train

2024_08_29-I14.15.2.bmp;I14.15;0;566;100.5;29.8;621.9;0.000366878;5.760088038;41.51208658;;2.779998302;0.019993782;0;0;;2;1;;;;;;;;;;;;;;train

2024_08_29-I14.16.1.bmp;I14.16;1;;100.5;29.7;;;7.547041809;43.98911651;;1.399982929;1.029481888;0;0;1;2;1;;;;;;;;;;;;;;train

2024_08_29-I14.16.2.bmp;I14.16;0;567;100.5;29.7;713.8;0.000421765;7.547041809;43.98911651;;1.399982929;1.029481888;0;0;;3;;;;;;;;;1;;;;;;train

2024_08_29-I14.17.1.bmp;I14.17;0;565;100.4;29.9;766.6;0.000451976;7.174193686;26.21189187;;0;0.040009499;0;0;;3;;1;;;;;;;;;;;;;train

2024_08_29-I14.17.2.bmp;I14.17;1;;100.4;29.9;;;7.174193686;26.21189187;;0;0.040009499;0;0;;2;;1;;;;;;;;;;;;;train

2024_08_29-I14.18.1.bmp;I14.18;0;565;100.6;29.9;622;0.000365993;6.304154994;43.19572574;;3.419984818;0.03999424;0;0;;2;1;;;;;;;;;;;;;;test

2024_08_29-I14.18.2.bmp;I14.18;1;;100.6;29.9;;;6.304154994;43.19572574;;3.419984818;0.03999424;0;0;;1;;;;;;;;;;;;;;;test

2024_08_29-I14.19.1.bmp;I14.19;0;566;100.3;29.7;752.9;0.000446543;9.334166804;68.85327284;;5.179998875;9.06278038;1;1;;3;;1;;;;;;;;;;;;;train

2024_08_29-I14.19.2.bmp;I14.19;1;;100.3;29.7;;;9.334166804;68.85327284;;5.179998875;9.06278038;1;1;;2;;1;;;;;1;;;;;;;;train

2024_08_29-I14.2.1.bmp;I14.2;1;;100.4;29.8;;;8.235021566;53.59111937;;5.100006104;1.340014458;1;0;;2;;1;;;;;;;;;;;;1;train

2024_08_29-I14.2.2.bmp;I14.2;0;566;100.4;29.8;689.6;0.000407222;8.235021566;53.59111937;;5.100006104;1.340014458;1;0;;3;;;;;;;;;;1;;;;;train

2024_08_29-I14.3.1.bmp;I14.3;0;563;100.5;29.8;766.2;0.000454414;6.130263316;38.2741709;;1.360002041;0.719985962;0;0;;3;;1;;;;;;;;;;;;;test

2024_08_29-I14.3.2.bmp;I14.3;1;;100.5;29.8;;;6.130263316;38.2741709;;1.360002041;0.719985962;0;0;;3;1;;;;;;;;;;;;;;test

2024_08_29-I14.4.1.bmp;I14.4;1;;100.4;29.7;;;9.127893989;67.08375378;;7.359996319;4.720016479;1;1;1;2;1;;;;;;;;;;;;;;test

2024_08_29-I14.4.2.bmp;I14.4;0;565;100.4;29.7;740.9;0.000439765;9.127893989;67.08375378;;7.359996319;4.720016479;1;1;;3;1;;;;;;;;;;;;;;test

2024_08_29-I14.5.1.bmp;I14.5;1;;100.6;29.8;;;8.590271613;29.61863673;;0;12.12000465;0;1;;2;;;1;;;;;;;;;;;;train

2024_08_29-I14.5.2.bmp;I14.5;0;566;100.6;29.8;717.6;0.000422914;8.590271613;29.61863673;;0;12.12000465;0;1;;2;1;;;;;;;;;;;;;;train

2024_08_29-I14.6.1.bmp;I14.6;1;;100.4;29.8;;;7.879240888;56.52680641;;4.420006275;0;1;0;;2;1;;;;;;;;;;;;;;train

2024_08_29-I14.6.2.bmp;I14.6;0;566;100.4;29.8;755;0.000445842;7.879240888;56.52680641;;4.420006275;0;1;0;;2;1;;;;;;;;;;;;;;train

2024_08_29-I14.7.1.bmp;I14.7;0;567;100.4;29.9;709.8;0.000417012;5.693358932;24.38321751;;0.739995003;1.600025177;0;0;;3;1;;;;;;;;;;;;;;train

2024_08_29-I14.7.2.bmp;I14.7;1;;100.4;29.9;;;5.693358932;24.38321751;;0.739995003;1.600025177;0;0;;3;;;;;;;;;;1;;;;;train

2024_08_29-I14.8.1.bmp;I14.8;1;;100.6;29.8;;;7.583951455;39.3276544;;0;0.041806698;0;0;2;3;1;;;;;;;;;;;;;;train

2024_08_29-I14.8.2.bmp;I14.8;0;563;100.6;29.8;797.1;0.00047227;7.583951455;39.3276544;;0;0.041806698;0;0;;3;1;;;;;;;;;;;;1;;train

2024_08_29-I14.9.1.bmp;I14.9;1;;100.5;29.7;;;6.344703349;41.05446837;;4.539989471;2.099998474;1;1;2;3;1;;;;;;;;;;;;;;test

2024_08_29-I14.9.2.bmp;I14.9;0;565;100.5;29.7;671;0.000397879;6.344703349;41.05446837;;4.539989471;2.099998474;1;1;;2;1;;;;;;;;;;;;;;test

2024_08_29-I15.1.1.bmp;I15.1;1;;100.4;29.7;;;8.953308764;61.15763092;;9.440000534;1.640001297;2;0;1;2;1;;;;;;;;;;;;;;test

2024_08_29-I15.1.2.bmp;I15.1;0;569;100.4;29.7;690.1;0.000406733;8.953308764;61.15763092;;9.440000534;1.640001297;2;0;;2;1;;;;;;;;;;;;;;test

2024_08_29-I15.10.1.bmp;I15.10;1;;100.5;29.8;;;6.833323974;43.3439451;;9.979988575;0.420007706;2;0;;2;1;;;;;;;;;;;;;;train

2024_08_29-I15.10.2.bmp;I15.10;0;564;100.5;29.8;761.3;0.000450707;6.833323974;43.3439451;;9.979988575;0.420007706;2;0;2;3;;;;;;;;;1;;;;;;train

2024_08_29-I15.11.1.bmp;I15.11;0;568;100.3;29.8;764.4;0.000450251;9.524733838;69.30697788;;5.34000206;4.319996834;1;1;;3;1;;;1;;;;;;;;;;;test

2024_08_29-I15.11.2.bmp;I15.11;1;;100.3;29.8;;;9.524733838;69.30697788;;5.34000206;4.319996834;1;1;;3;;;;1;;;;;;;;;;;test

2024_08_29-I15.12.1.bmp;I15.12;0;563;100.5;29.8;760.8;0.000451211;6.145432115;32.73229047;;0;4.539997578;0;1;;3;;1;;;;;;;;1;;;;;train

2024_08_29-I15.12.2.bmp;I15.12;1;;100.5;29.8;;;6.145432115;32.73229047;;0;4.539997578;0;1;;1;;;;;;;;;;;;;;;train

2024_08_29-I15.13.1.bmp;I15.13;1;;100.7;29.8;;;7.61147374;56.32345519;;4.441837311;0;1;0;1;3;1;1;;;;;;;;;;;;;test

2024_08_29-I15.13.2.bmp;I15.13;0;562;100.7;29.8;775.8;0.00046001;7.61147374;56.32345519;;4.441837311;0;1;0;1;3;;1;;;;;;;;1;;;1;;test

2024_08_29-I15.14.1.bmp;I15.14;0;562;100.3;29.8;613;0.000364928;5.166871273;34.21554018;;1.419997692;4.280010223;0;1;;3;;1;;;;;;;;;;;;;train

2024_08_29-I15.14.2.bmp;I15.14;1;;100.3;29.8;;;5.166871273;34.21554018;;1.419997692;4.280010223;0;1;;3;;;;;1;;;;;;;;;;train

2024_08_29-I15.15.1.bmp;I15.15;1;;100.6;29.6;;;7.455001817;46.46893544;;1.519993305;1.030286789;0;0;2;3;;;;;;;;;1;;;;;;train

2024_08_29-I15.15.2.bmp;I15.15;0;566;100.6;29.6;710.3;0.00042144;7.455001817;46.46893544;;1.519993305;1.030286789;0;0;;3;1;;;;;;;;;;;;;;train

2024_08_29-I15.16.1.bmp;I15.16;1;;100.3;29.7;;;8.857719998;65.82656481;;5.599983692;1.031486511;1;0;;2;1;1;;;;;;;;;;;;;train

2024_08_29-I15.16.2.bmp;I15.16;0;565;100.3;29.7;808;0.000480071;8.857719998;65.82656481;;5.599983692;1.031486511;1;0;;2;1;;;;;;;;;;;;;;train

2024_08_29-I15.17.1.bmp;I15.17;1;;100.4;29.6;;;5.736404934;28.46328962;;2.260001659;1.047471046;0;0;;3;;;;;;1;;;1;;;;1;;train

2024_08_29-I15.17.2.bmp;I15.17;0;565;100.4;29.6;652.9;0.000388842;5.736404934;28.46328962;;2.260001659;1.047471046;0;0;;3;;;;;;1;;;;;;;;;train

2024_08_29-I15.18.1.bmp;I15.18;0;568;100.1;29.7;670.8;0.000397241;6.817634995;43.16203645;;4.520010471;0.73997879;1;0;;3;1;;;;;;;;;;;;;;train

2024_08_29-I15.18.2.bmp;I15.18;1;;100.1;29.7;;;6.817634995;43.16203645;;4.520010471;0.73997879;1;0;;1;;;;;;;;;;;;;;;train

2024_08_29-I15.19.1.bmp;I15.19;0;560;100.1;29.8;782;0.000468132;9.772291279;72.3460244;;9.380007267;3.900022507;2;1;;2;;1;;;;;;;;;;;;;train

2024_08_29-I15.19.2.bmp;I15.19;1;;100.1;29.8;;;9.772291279;72.3460244;;9.380007267;3.900022507;2;1;;1;;;;;;;;;;;;;;;train

2024_08_29-I15.2.1.bmp;I15.2;0;565;100.4;29.9;738.5;0.000435409;9.382238564;73.60989576;;14.74019527;1.200017929;2;0;;2;1;1;;;;;;;;;;;;;train

2024_08_29-I15.2.2.bmp;I15.2;1;;100.4;29.9;;;9.382238564;73.60989576;;14.74019527;1.200017929;2;0;1;2;1;;;;;;;;;;;;;;train

2024_08_29-I15.3.1.bmp;I15.3;0;565;100.3;29.8;761.2;0.000450747;10.40234272;78.10393323;;13.12000704;3.703481674;2;1;;2;1;;;;;;;;;;;;;;train

2024_08_29-I15.3.2.bmp;I15.3;1;;100.3;29.8;;;10.40234272;78.10393323;;13.12000704;3.703481674;2;1;;2;1;;;;;;;;;;;;;;train

2024_08_29-I15.4.1.bmp;I15.4;1;;100.1;29.5;;;7.931678044;54.00571749;;6.779997826;0.240037918;1;0;;2;1;;;;;;1;;;;;;;;train

2024_08_29-I15.4.2.bmp;I15.4;0;563;100.1;29.5;808.9;0.000486553;7.931678044;54.00571749;;6.779997826;0.240037918;1;0;2;3;1;;;;;;;;;;;;;;train

2024_08_29-I15.5.1.bmp;I15.5;1;;100.1;29.8;;;7.723592877;55.07734176;;5.720012665;0.040020943;1;0;1;2;;;;;;;1;;;;;;;;train

2024_08_29-I15.5.2.bmp;I15.5;0;565;100.1;29.8;681.6;0.000404418;7.723592877;55.07734176;;5.720012665;0.040020943;1;0;1;3;1;;;;;;;;;;;;;;train

2024_08_29-I15.6.1.bmp;I15.6;1;;100.5;29.8;;;8.491464288;68.149997;;11.67998219;0.020000458;2;0;;3;1;;;;;;;;;;;;;;train

2024_08_29-I15.6.2.bmp;I15.6;0;565;100.5;29.8;740.2;0.00043744;8.491464288;68.149997;;11.67998219;0.020000458;2;0;;3;1;;;;;;;;;;;;;;train

2024_08_29-I15.7.1.bmp;I15.7;1;;100.5;29.7;;;7.031879221;37.58653807;;1.480011463;1.035874367;0;0;;3;1;;;;;;;;;;;;;1;test

2024_08_29-I15.7.2.bmp;I15.7;0;567;100.5;29.7;813.4;0.000480616;7.031879221;37.58653807;;1.480011463;1.035874367;0;0;;3;1;;;;;;;;;;;;;;test

2024_08_29-I15.8.1.bmp;I15.8;0;561;100.2;29.7;825;0.000494159;8.337159069;61.97772244;;5.999999046;3.15999794;1;1;;3;1;;;;;;;;;;;;;;train

2024_08_29-I15.8.2.bmp;I15.8;1;;100.2;29.7;;;8.337159069;61.97772244;;5.999999046;3.15999794;1;1;;3;;;;;;;;;1;;;;;;train

2024_08_29-I15.9.1.bmp;I15.9;1;;100.6;29.8;;;7.7305327;58.30138801;;6.299987316;0.039999962;1;0;;3;;;;;;;;;1;;;;;;train

2024_08_29-I15.9.2.bmp;I15.9;0;564;100.6;29.8;677.2;0.000400519;7.7305327;58.30138801;;6.299987316;0.039999962;1;0;;2;1;;;;;;;;;;;;;;train

2024_08_29-I16.1.1.bmp;I16.1;1;;100.3;29.8;;;7.751589621;54.80439617;;3.620019913;5.901801109;0;1;2;3;1;;;;;;;;1;;;;;;train

2024_08_29-I16.1.2.bmp;I16.1;0;562;100.3;29.8;826;0.00049173;7.751589621;54.80439617;;3.620019913;5.901801109;0;1;;3;1;;;;;;;;;;;;;;train

2024_08_29-I16.10.1.bmp;I16.10;1;;100.5;29.8;;;10.35379621;73.54671927;;11.44020224;4.380008698;2;1;;2;;1;;;;;;;;;;;;;train

2024_08_29-I16.10.2.bmp;I16.10;0;559;100.5;29.8;753.2;0.0004499;10.35379621;73.54671927;;11.44020224;4.380008698;2;1;;2;;1;;;;;;;;;;;;;train

2024_08_29-I16.11.1.bmp;I16.11;1;;100.5;29.9;;;8.015461562;55.1820556;;4.299986839;3.920012474;1;1;;3;1;;;;;;;;;;;;;;train

2024_08_29-I16.11.2.bmp;I16.11;0;563;100.5;29.9;763.1;0.000451062;8.015461562;55.1820556;;4.299986839;3.920012474;1;1;;3;;;;;;;;;1;;;;;;train

2024_08_29-I16.12.1.bmp;I16.12;0;561;100.3;29.6;787.4;0.000472759;9.366112642;48.24461959;;0;11.22185564;0;1;;2;1;1;;;;;1;;;;;;;;train

2024_08_29-I16.12.2.bmp;I16.12;1;;100.3;29.6;;;9.366112642;48.24461959;;0;11.22185564;0;1;1;2;1;;;;;;1;;;;;;;;train

2024_08_29-I16.13.1.bmp;I16.13;0;558;100.6;29.8;651.5;0.000389463;9.340567033;55.99522976;;4.299985886;5.860003471;1;1;;1;;;;;;;;;;;;;;;train

2024_08_29-I16.13.2.bmp;I16.13;1;;100.6;29.8;;;9.340567033;55.99522976;;4.299985886;5.860003471;1;1;;2;;1;;;;;;;;;;;;1;train

2024_08_29-I16.14.1.bmp;I16.14;0;561;100.1;28.6;768.8;0.000478686;8.984932636;49.77020578;;1.09997797;3.940071106;0;1;;3;;;1;;;;;;;;;;;;train

2024_08_29-I16.14.2.bmp;I16.14;1;;100.1;28.6;;;8.984932636;49.77020578;;1.09997797;3.940071106;0;1;;2;;1;;;;;;;;;;;;;train

2024_08_29-I16.15.1.bmp;I16.15;1;;100.3;29.9;;;9.535630037;71.46574522;;11.0799861;0.059978485;2;0;;2;;1;;;;;;;;;;;;;train

2024_08_29-I16.15.2.bmp;I16.15;0;558;100.3;29.9;717.9;0.000429;9.535630037;71.46574522;;11.0799861;0.059978485;2;0;;2;;1;;;;;;;;;;;;;train

2024_08_29-I16.16.1.bmp;I16.16;1;;100.1;29.9;;;6.958416294;40.2516094;;5.47998333;0.020033836;1;0;1;3;1;;;;;;;;;;;;;;test

2024_08_29-I16.16.2.bmp;I16.16;0;559;100.1;29.9;799.1;0.000477622;6.958416294;40.2516094;;5.47998333;0.020033836;1;0;;3;1;;;;;;;;;;;;;;test

2024_08_29-I16.17.1.bmp;I16.17;1;;100.4;29.8;;;8.099937249;62.12863109;;5.879990578;0;1;0;1;2;;1;;;;;;;;;;;;;train

2024_08_29-I16.17.2.bmp;I16.17;0;558;100.4;29.8;721.1;0.000431928;8.099937249;62.12863109;;5.879990578;0;1;0;1;2;1;;;;;;1;;;;;;;;train

2024_08_29-I16.18.1.bmp;I16.18;1;;100.4;29.8;;;5.687572503;30.29091117;;4.780008316;0.040002823;1;0;;3;1;;;;;;;;;;;;;;train

2024_08_29-I16.18.2.bmp;I16.18;0;560;100.4;29.8;826.5;0.000493293;5.687572503;30.29091117;;4.780008316;0.040002823;1;0;;3;1;;;;;;;;;;;;;;train

2024_08_29-I16.19.1.bmp;I16.19;1;;100.4;29.9;;;9.947446298;67.84737912;;10.21999836;5.500005722;2;1;;1;;;;;;;;;;;;;;;train

2024_08_29-I16.19.2.bmp;I16.19;0;560;100.4;29.9;744.5;0.000442865;9.947446298;67.84737912;;10.21999836;5.500005722;2;1;;1;;;;;;;;;;;;;;;train

2024_08_29-I16.2.1.bmp;I16.2;0;559;100.5;29.9;733.6;0.000436727;7.633333338;44.63823322;;3.719979763;1.420012474;0;0;;2;1;;;;;;;;;;;;;;train

2024_08_29-I16.2.2.bmp;I16.2;1;;100.5;29.9;;;7.633333338;44.63823322;;3.719979763;1.420012474;0;0;;2;1;;;;;;;;;;;;;;train

2024_08_29-I16.20.1.bmp;I16.20;1;;100.4;29.9;;;9.354830016;73.02180473;;6.900218487;0.040034294;1;0;;3;;;;1;;;;;;;;;;;train

2024_08_29-I16.20.2.bmp;I16.20;0;560;100.4;29.9;793.5;0.000472013;9.354830016;73.02180473;;6.900218487;0.040034294;1;0;;3;;;;1;;;;;;;;;;;train

2024_08_29-I16.3.1.bmp;I16.3;0;561;100;29.9;826.9;0.000492968;6.41242419;26.50933228;;3.459979534;2.360015392;0;1;;3;1;;;;;;;;;;;;;;train

2024_08_29-I16.3.2.bmp;I16.3;1;;100;29.9;;;6.41242419;26.50933228;;3.459979534;2.360015392;0;1;;2;;;;;;;1;;;;;;;;train

2024_08_29-I16.4.1.bmp;I16.4;0;559;100.6;30;662.2;0.000392517;5.925226784;51.65036636;;9.599982262;0;2;0;;3;1;;;;;;;;;;;;;;train

2024_08_29-I16.4.2.bmp;I16.4;1;;100.6;30;;;5.925226784;51.65036636;;9.599982262;0;2;0;;1;;;;;;;;;;;;;;;train

2024_08_29-I16.5.1.bmp;I16.5;1;;100.2;29.7;;;7.911168549;52.73710384;;2.899991989;2.863351822;0;1;2;3;1;;;;;;;;;;;;;;train

2024_08_29-I16.5.2.bmp;I16.5;0;562;100.2;29.7;772.8;0.000462069;7.911168549;52.73710384;;2.899991989;2.863351822;0;1;1;3;;;1;;;;;;;;;;;;train

2024_08_29-I16.6.1.bmp;I16.6;0;566;100.3;29.8;709.9;0.000419627;10.25395107;71.65830025;;10.4400115;4.7000103;2;1;;2;1;;;;;;;;;;;;;;train

2024_08_29-I16.6.2.bmp;I16.6;1;;100.3;29.8;;;10.25395107;71.65830025;;10.4400115;4.7000103;2;1;;2;1;;;;1;;;;;;;;;;train

2024_08_29-I16.7.1.bmp;I16.7;1;;100.3;29.7;;;9.67134016;68.03394765;;4.220005989;5.031944275;1;1;;3;1;;;1;;;;;;;;;;;train

2024_08_29-I16.7.2.bmp;I16.7;0;560;100.3;29.7;807;0.000483758;9.67134016;68.03394765;;4.220005989;5.031944275;1;1;;3;;;;1;;;;;;;;;;;train

2024_08_29-I16.8.1.bmp;I16.8;1;;100.7;29.7;;;7.351558639;39.79501733;;3.519984722;4.600016594;0;1;;2;1;;;;;;;;;;;;;;test

2024_08_29-I16.8.2.bmp;I16.8;0;560;100.7;29.7;751.1;0.00044846;7.351558639;39.79501733;;3.519984722;4.600016594;0;1;;3;1;;;;;;;;;;;;;;test

2024_08_29-I16.9.1.bmp;I16.9;1;;100.8;29.8;;;7.694291718;48.72246706;;2.20102787;0.020078659;0;0;;2;1;;;;;;;;;;;;;;train

2024_08_29-I16.9.2.bmp;I16.9;0;560;100.8;29.8;793;0.00047142;7.694291718;48.72246706;;2.20102787;0.020078659;0;0;;3;1;;;;;;;;;;;;;;train

2024_08_29-IB1.1.1.bmp;IB1.1;0;564;100.8;29.9;615;0.000361796;5.539925199;50.90483808;;13.53999043;0;2;0;;2;;1;;;1;;;;;;;;;;test

2024_08_29-IB1.1.2.bmp;IB1.1;1;;100.8;29.9;;;5.539925199;50.90483808;;13.53999043;0;2;0;;3;;;;;1;;;;;;;;;;test

2024_08_29-IB1.10.1.bmp;IB1.10;0;561;100.2;29.6;751;0.000451354;10.18151764;71.08460755;;8.019990444;1.904978752;1;0;;2;;;;;1;;;;;;;;;;test

2024_08_29-IB1.10.2.bmp;IB1.10;1;;100.2;29.6;;;10.18151764;71.08460755;;8.019990444;1.904978752;1;0;;3;;;;1;;;;;;;;;;;test

2024_08_29-IB1.11.1.bmp;IB1.11;0;567;100.5;29.9;598;0.000350979;5.202857128;40.09708741;;4.740011215;0.039980888;1;0;;2;;1;;;1;;;;;;;;;;train

2024_08_29-IB1.11.2.bmp;IB1.11;1;;100.5;29.9;;;5.202857128;40.09708741;;4.740011215;0.039980888;1;0;;3;;;;;1;;;;;;;;;;train

2024_08_29-IB1.12.1.bmp;IB1.12;0;559;100.6;29.5;805;0.000485248;8.072485926;59.86466505;;4.439997196;2.259997368;1;1;;3;;1;;;1;;;;;;;;;;train

2024_08_29-IB1.12.2.bmp;IB1.12;1;;100.6;29.5;;;8.072485926;59.86466505;;4.439997196;2.259997368;1;1;;3;;1;;;1;;;;;;;;;;train

2024_08_29-IB1.13.1.bmp;IB1.13;0;564;100.5;29.9;740;0.000436632;7.65529241;43.94497746;;0.820013046;1.76006794;0;0;;2;;1;;;1;;;;;;;;;1;train

2024_08_29-IB1.13.2.bmp;IB1.13;1;;100.5;29.9;;;7.65529241;43.94497746;;0.820013046;1.76006794;0;0;;2;1;;;;;;;;1;;;;;;train

2024_08_29-IB1.14.1.bmp;IB1.14;0;569;100.3;30;745;0.000435133;9.299608541;65.34374903;;6.780004501;0.039990425;1;0;;2;;;;;1;;;;;;;;;;test

2024_08_29-IB1.14.2.bmp;IB1.14;1;;100.3;30;;;9.299608541;65.34374903;;6.780004501;0.039990425;1;0;;3;;;;;1;;;;;;;;;1;test

2024_08_29-IB1.15.1.bmp;IB1.15;0;564;100.3;29.7;785;0.000467233;8.615272463;39.02310929;;0;0.519994259;0;0;;3;;1;;;1;;;;;;;;;;train

2024_08_29-IB1.15.2.bmp;IB1.15;1;;100.3;29.7;;;8.615272463;39.02310929;;0;0.519994259;0;0;;3;;;;;1;;;;;;;;;;train

2024_08_29-IB1.16.1.bmp;IB1.16;1;;100.6;29.7;;;5.925073463;44.92045113;;4.320008278;0.020059586;1;0;;2;1;1;;;1;;;;;;;;;;train

2024_08_29-IB1.16.2.bmp;IB1.16;0;570;100.6;29.7;654;0.000384015;5.925073463;44.92045113;;4.320008278;0.020059586;1;0;;3;1;;;1;1;;;;;;;;;;train

2024_08_29-IB1.17.1.bmp;IB1.17;1;;100.4;30;;;7.8307266;47.71332152;;2.400008202;2.839984894;0;1;;2;;;;;1;;;;;;;;;;train

2024_08_29-IB1.17.2.bmp;IB1.17;0;571;100.4;30;756;0.000439573;7.8307266;47.71332152;;2.400008202;2.839984894;0;1;;3;;1;;1;1;;;;;;;;;;train

2024_08_29-IB1.18.1.bmp;IB1.18;0;560;100.5;29.8;734;0.000437649;7.452476103;62.47651405;;7.600002766;0;1;0;;3;;;;;1;;;;;;;;;1;train

2024_08_29-IB1.18.2.bmp;IB1.18;1;;100.5;29.8;;;7.452476103;62.47651405;;7.600002766;0;1;0;;3;;;;;1;;;;;;;;;;train

2024_08_29-IB1.19.1.bmp;IB1.19;0;566;100.4;30;749;0.00043935;9.306555778;66.44967007;;7.540008068;3.199983597;1;1;;2;;;;;1;;;;;;;;;;train

2024_08_29-IB1.19.2.bmp;IB1.19;1;;100.4;30;;;9.306555778;66.44967007;;7.540008068;3.199983597;1;1;;3;;;;;1;;;;1;;;;;;train

2024_08_29-IB1.2.1.bmp;IB1.2;0;563;100.4;301;775;4.56E-05;0.006891675;0.504101701;;2.500011921;0;0;0;;3;;1;;;1;;;;;;;;;;train

2024_08_29-IB1.2.2.bmp;IB1.2;1;;100.4;301;;;0.006891675;0.504101701;;2.500011921;0;0;0;;3;;;;1;;;;;;;;;;;train

2024_08_29-IB1.20.1.bmp;IB1.20;0;565;100.4;30;766;0.000450117;8.898326169;65.22134606;;5.820016384;4.746130943;1;1;;3;;;;;1;;;;;;;;;;train

2024_08_29-IB1.20.2.bmp;IB1.20;1;;100.4;30;;;8.898326169;65.22134606;;5.820016384;4.746130943;1;1;;2;;;;;1;;;;;;;;;;train

2024_08_29-IB1.3.1.bmp;IB1.3;0;567;100.4;29.7;628;0.000371438;5.928236219;36.83100816;;1.199988365;1.900016785;0;0;;2;;1;;;1;;;;;;;;;;train

2024_08_29-IB1.3.2.bmp;IB1.3;1;;100.4;29.7;;;5.928236219;36.83100816;;1.199988365;1.900016785;0;0;;3;;;;;1;;;;;;;;;;train

2024_08_29-IB1.4.1.bmp;IB1.4;0;564;100.3;29.6;733;0.000437756;8.806699655;66.97295411;;11.87999487;0;2;0;;3;;;;1;1;;;;;;;;;;test

2024_08_29-IB1.4.2.bmp;IB1.4;1;;100.3;29.6;;;8.806699655;66.97295411;;11.87999487;0;2;0;;3;;;;1;1;;;;;;;;;;test

2024_08_29-IB1.5.1.bmp;IB1.5;1;;100.4;30;;;8.23819481;58.35494934;;4.639998913;0.140042305;1;0;;3;;;;;1;;;;;;;;;;test

2024_08_29-IB1.5.2.bmp;IB1.5;0;561;100.4;30;743;0.000439715;8.23819481;58.35494934;;4.639998913;0.140042305;1;0;;3;1;;;;1;;;;;;;;;;test

2024_08_29-IB1.6.1.bmp;IB1.6;0;566;100.6;29.9;723;0.000424671;8.407107192;57.5118983;;6.099997997;3.399999619;1;1;;2;;;;;1;;;;;;;;;;train

2024_08_29-IB1.6.2.bmp;IB1.6;1;;100.6;29.9;;;8.407107192;57.5118983;;6.099997997;3.399999619;1;1;;1;;;;;;;;;;;;;;;train

2024_08_29-IB1.7.1.bmp;IB1.7;1;;100.4;30.2;;;8.315506164;48.2145965;;0.699984074;0.660031319;0;0;;3;;;;;1;;;;;;;;;;train

2024_08_29-IB1.7.2.bmp;IB1.7;0;563;100.4;30.2;754;0.000441695;8.315506164;48.2145965;;0.699984074;0.660031319;0;0;;3;;;;;1;;;;;;;;;;train

2024_08_29-IB1.8.1.bmp;IB1.8;0;567;100.3;30.1;746;0.000435801;9.905584122;67.34844949;;10.69999838;0.239974976;2;0;;2;;;;;1;;;;;;;;;;train

2024_08_29-IB1.8.2.bmp;IB1.8;1;;100.3;30.1;;;9.905584122;67.34844949;;10.69999838;0.239974976;2;0;;2;;;;;1;;;;;;;;;;train

2024_08_29-IB1.9.1.bmp;IB1.9;1;;100.5;30.1;;;9.533438581;69.20823593;;9.839986801;2.000022888;2;1;;3;;;;;1;;;;;;;;;;train

2024_08_29-IB1.9.2.bmp;IB1.9;0;571;100.5;30.1;756;0.000437676;9.533438581;69.20823593;;9.839986801;2.000022888;2;1;;3;;;;;1;;;;;;;;;;train

2024_08_29-IB2.1.1.bmp;IB2.1;1;;100.1;30;;;8.348664919;56.68315571;;8.479988575;0.020011902;2;0;;3;;;;;1;;;;;;;;;;train

2024_08_29-IB2.1.2.bmp;IB2.1;0;561;100.1;30;718;0.000426193;8.348664919;56.68315571;;8.479988575;0.020011902;2;0;;3;;;;;1;;;;;;;;;;train

2024_08_29-IB2.10.1.bmp;IB2.10;0;565;100.4;29.9;723;0.00042627;8.446801772;57.96361325;;6.159996986;4.8799963;1;1;;3;;;;;1;;;;;;;;;;train

2024_08_29-IB2.10.2.bmp;IB2.10;1;;100.4;29.9;;;8.446801772;57.96361325;;6.159996986;4.8799963;1;1;;3;;;;;1;;;;;;;;;;train

2024_08_29-IB2.11.1.bmp;IB2.11;0;566;100.8;30;642;0.000375091;6.068726396;54.17130728;;13.50003576;0;2;0;2;3;;1;;;;;;;;;;;;;train

2024_08_29-IB2.11.2.bmp;IB2.11;1;;100.8;30;;;6.068726396;54.17130728;;13.50003576;0;2;0;;1;;;;;;;;;;;;;;;train

2024_08_29-IB2.12.1.bmp;IB2.12;0;561;100.5;29.9;690;0.000409307;7.795510236;54.28664203;;10.1285553;3.199993134;2;1;;3;;;;;1;;;;;;;;;;train

2024_08_29-IB2.12.2.bmp;IB2.12;1;;100.5;29.9;;;7.795510236;54.28664203;;10.1285553;3.199993134;2;1;;2;;;;;1;;;;;;;;;;train

2024_08_29-IB2.13.1.bmp;IB2.13;1;;100.3;29.9;;;10.56666623;76.69621505;;12.92857552;1.699987411;2;0;;3;;;;;1;;;;;;;;;;train

2024_08_29-IB2.13.2.bmp;IB2.13;0;566;100.3;29.9;757;0.000445972;10.56666623;76.69621505;;12.92857552;1.699987411;2;0;;3;;;;;1;;;;;;;;;;train

2024_08_29-IB2.16.1.bmp;IB2.16;1;;100.5;30;;;8.148881569;66.15526372;;10.23999262;0.020069122;2;0;;3;;;;1;1;;;;;;;;;;train

2024_08_29-IB2.16.2.bmp;IB2.16;0;569;100.5;30;771;0.000449422;8.148881569;66.15526372;;10.23999262;0.020069122;2;0;;3;;1;;;1;;;;;1;;;;;train

2024_08_29-IB2.17.1.bmp;IB2.17;0;565;100.2;29.8;738;0.000437445;8.45737237;63.35086807;;6.679988861;0.039999962;1;0;;2;1;;;;1;;;;;;;;;;train

2024_08_29-IB2.17.2.bmp;IB2.17;1;;100.2;29.8;;;8.45737237;63.35086807;;6.679988861;0.039999962;1;0;;2;;;;;;;1;;;;;;;;train

2024_08_29-IB2.18.1.bmp;IB2.18;0;563;100.8;29.9;766;0.000451428;5.681496545;39.92357031;;1.240003586;0;0;0;;3;;;;;1;;;;;;;;;;train

2024_08_29-IB2.18.2.bmp;IB2.18;1;;100.8;29.9;;;5.681496545;39.92357031;;1.240003586;0;0;0;;2;;1;;;;;;;;;;;;;train

2024_08_29-IB2.19.1.bmp;IB2.19;1;;100.2;29.7;;;10.32621234;74.83623856;;10.91999149;0;2;0;;2;;;;;1;;;;;;;;;;train

2024_08_29-IB2.19.2.bmp;IB2.19;0;561;100.2;29.7;744;0.000445642;10.32621234;74.83623856;;10.91999149;0;2;0;;3;;1;;;1;;;;;;;;;;train

2024_08_29-IB2.2.1.bmp;IB2.2;0;563;100.4;29.9;624;0.000369208;6.04410569;49.42804845;;9.159990311;0;2;0;;3;;;;;1;;;;;;;;;;test

2024_08_29-IB2.2.2.bmp;IB2.2;1;;100.4;29.9;;;6.04410569;49.42804845;;9.159990311;0;2;0;;2;;;;;1;;;;;;;;;;test

2024_08_29-IB2.20.1.bmp;IB2.20;1;;100.5;29.8;;;10.48523302;76.02171509;;11.13998079;7.303371429;2;1;;2;;;;;1;;;;;;;;;;train

2024_08_29-IB2.20.2.bmp;IB2.20;0;564;100.5;29.8;736;0.000435729;10.48523302;76.02171509;;11.13998079;7.303371429;2;1;;1;;;;;1;;;;;;;;;;train

2024_08_29-IB2.21.1.bmp;IB2.21;0;563;100.3;29.3;744;0.000449672;8.848956775;66.1923787;;4.479992867;1.047075272;1;0;;2;;;;;1;;;;;;;;;;train

2024_08_29-IB2.21.2.bmp;IB2.21;1;;100.3;29.3;;;8.848956775;66.1923787;;4.479992867;1.047075272;1;0;;2;1;;;;1;;;;;;;;;;train

2024_08_29-IB2.22.1.bmp;IB2.22;1;;100.3;30.1;;;10.14856151;68.30523522;;5.040002823;3.919999123;1;1;;3;;1;;;1;;;;;;;;;;test

2024_08_29-IB2.22.2.bmp;IB2.22;0;569;100.3;30.1;769;0.000447658;10.14856151;68.30523522;;5.040002823;3.919999123;1;1;;3;;;;;1;;;;;;;;;;test

2024_08_29-IB2.23.1.bmp;IB2.23;1;;100.3;29.6;;;10.64775393;76.57383059;;7.900002956;1.760205269;1;0;;2;;;;;1;;;;;;;;;;train

2024_08_29-IB2.23.2.bmp;IB2.23;0;561;100.3;29.6;746;0.000447902;10.64775393;76.57383059;;7.900002956;1.760205269;1;0;;2;;;;;1;;;;;;;;;;train

2024_08_29-IB2.24.1.bmp;IB2.24;1;;100.5;29.5;;;7.533258692;61.35961759;;7.021408081;0;1;0;1;2;;;;;1;;;;;;;;;;test

2024_08_29-IB2.24.2.bmp;IB2.24;0;564;100.5;29.5;729;0.000435974;7.533258692;61.35961759;;7.021408081;0;1;0;;2;;1;;;;;;;;;;;;;test

2024_08_29-IB2.25.1.bmp;IB2.25;0;563;100.3;30.1;736;0.000433014;8.537059219;66.45428886;;6.999991417;0;1;0;;2;;;;;1;;;;;;;;;;test

2024_08_29-IB2.25.2.bmp;IB2.25;1;;100.3;30.1;;;8.537059219;66.45428886;;6.999991417;0;1;0;;1;;;;;;;;;;;;;;;test

2024_08_29-IB2.26.1.bmp;IB2.26;0;568;100.3;29.8;726;0.000427633;8.462527137;60.57931243;;4.460012436;1.359999657;1;0;;2;;;;;1;;;;;;;;;;train

2024_08_29-IB2.26.2.bmp;IB2.26;1;;100.3;29.8;;;8.462527137;60.57931243;;4.460012436;1.359999657;1;0;;2;;;;;1;;;;;;;;;;train

2024_08_29-IB2.3.1.bmp;IB2.3;1;;100.2;29.7;;;9.610146814;60.79093364;;2.900016785;3.562586784;0;1;2;3;;;;1;;;;;;;;;;;train

2024_08_29-IB2.3.2.bmp;IB2.3;0;564;100.2;29.7;764;0.000455187;9.610146814;60.79093364;;2.900016785;3.562586784;0;1;;3;;1;;;1;;;;;;;;;;train

2024_08_29-IB2.4.1.bmp;IB2.4;1;;100.4;29.9;;;9.073097086;32.91773947;;0;2.899997234;0;1;;3;;;;;1;;;;;;;;;;test

2024_08_29-IB2.4.2.bmp;IB2.4;0;564;100.4;29.9;753;0.000444745;9.073097086;32.91773947;;0;2.899997234;0;1;;3;;;;;1;;;;;;;;;;test

2024_08_29-IB2.5.1.bmp;IB2.5;0;563;100.3;29.9;738;0.000437095;9.31226298;67.43305678;;9.879993439;0.040054321;2;0;;3;;;;;1;;;;;;;;;;train

2024_08_29-IB2.5.2.bmp;IB2.5;1;;100.3;29.9;;;9.31226298;67.43305678;;9.879993439;0.040054321;2;0;;3;;;;;1;;;;;;;;;;train

2024_08_29-IB2.6.1.bmp;IB2.6;1;;100.3;29.9;;;9.975224536;61.64042795;;4.241408825;8.143366814;1;1;;2;;1;;;1;;;;;;;;;;train

2024_08_29-IB2.6.2.bmp;IB2.6;0;561;100.3;29.9;757;0.000449947;9.975224536;61.64042795;;4.241408825;8.143366814;1;1;;2;;;;;1;;;;;;;;;;train

2024_08_29-IB2.7.1.bmp;IB2.7;0;565;100.5;30;750;0.000440276;7.877299798;44.06302472;;0;0.02000618;0;0;;3;;;;1;1;;;;;;;;;;train

2024_08_29-IB2.7.2.bmp;IB2.7;1;;100.5;30;;;7.877299798;44.06302472;;0;0.02000618;0;0;;3;;;;1;1;;;;;;;;;;train

2024_08_29-IB2.8.1.bmp;IB2.8;0;564;100.4;29.6;761;0.000454025;8.165451339;58.99292623;;5.080002785;0.240991592;1;0;;3;;;;1;1;;;;;;;;;;train

2024_08_29-IB2.8.2.bmp;IB2.8;1;;100.4;29.6;;;8.165451339;58.99292623;;5.080002785;0.240991592;1;0;;3;;;;1;1;;;;;;;;;;train

2024_08_29-IB2.9.1.bmp;IB2.9;0;565;100.5;29.5;728;0.000434605;8.639054803;67.59313519;;13.65999746;0.039989471;2;0;;2;1;;;;1;;;;;;;;;;test

2024_08_29-IB2.9.2.bmp;IB2.9;1;;100.5;29.5;;;8.639054803;67.59313519;;13.65999746;0.039989471;2;0;;3;;;;;1;;;;;;;;;;test

2024_10_03-1.1.1.bmp;1.1;1;;100.2;30;;;9.045406273;60.30044403;;6.299993038;2.420004845;1;1;;2;;1;;;;;;;;;;;;;test

2024_10_03-1.1.2.bmp;1.1;0;600;100.2;30;760.2;0.00042149;9.045406273;60.30044403;;6.299993038;2.420004845;1;1;;2;;1;;;;;;;;;;;;;test

2024_10_03-1.10.1.bmp;1.10;1;;100.2;30;;;5.806639503;28.54925647;;0;3.502135277;0;1;;2;;;;;;;1;;;;;;;;train

2024_10_03-1.10.2.bmp;1.10;0;600;100.2;30;730.1;0.000404802;5.806639503;28.54925647;;0;3.502135277;0;1;;3;1;;;;;;;;;;;;;;train

2024_10_03-1.11.1.bmp;1.11;1;;100.2;30;;;8.209796128;59.14280326;;6.460001469;10.63296413;1;1;;1;;;;;;;;;;;;;;;test

2024_10_03-1.11.2.bmp;1.11;0;600;100.2;30;748;0.000414726;8.209796128;59.14280326;;6.460001469;10.63296413;1;1;;3;;;;;;;;;;1;;;;;test

2024_10_03-1.12.1.bmp;1.12;1;;100.2;30;;;11.22680946;69.22156663;;10.50001574;7.639856339;2;1;;2;;;1;;;;;;;;;;;;train

2024_10_03-1.12.2.bmp;1.12;0;600;100.2;30;922.3;0.000511366;11.22680946;69.22156663;;10.50001574;7.639856339;2;1;;2;1;;;;;;;;;;;;;1;train

2024_10_03-1.13.1.bmp;1.13;0;600;100.2;30;692.3;0.000383843;7.217398791;56.02753477;;7.099977493;0;1;0;;1;;;;;;;;;;;;;;;train

2024_10_03-1.13.2.bmp;1.13;1;;100.2;30;;;7.217398791;56.02753477;;7.099977493;0;1;0;;1;;;;;;;;;;;;;;;train

2024_10_03-1.14.1.bmp;1.14;1;;100.2;30;;;8.51502812;54.44404648;;5.740002632;3.474969864;1;1;1;2;;1;;;;;;;;;;;;;train

2024_10_03-1.14.2.bmp;1.14;0;601;100.2;30;718.5;0.000397707;8.51502812;54.44404648;;5.740002632;3.474969864;1;1;1;2;;1;;;;;;;;;;;;;train

2024_10_03-1.15.1.bmp;1.15;0;600;100.2;30;783.4;0.000434354;8.352101819;64.55743786;;8.73999548;6.359357834;2;1;;2;1;;;;;;;;;;;;;;test

2024_10_03-1.15.2.bmp;1.15;1;;100.2;30;;;8.352101819;64.55743786;;8.73999548;6.359357834;2;1;;2;1;;;;;;;;;;;;;;test

2024_10_03-1.16.1.bmp;1.16;1;;100.2;30;;;8.319465871;58.73890403;;8.579984665;1.038287163;2;0;;1;;;;;;;;;;;;;;;test

2024_10_03-1.16.2.bmp;1.16;0;600;100.2;30;673.4;0.000373364;8.319465871;58.73890403;;8.579984665;1.038287163;2;0;;1;;;;;;;;;;;;;;;test

2024_10_03-1.17.1.bmp;1.17;0;600;100.2;30;672.2;0.000372699;8.505080165;61.23048824;;12.8800106;0.560005188;2;0;;1;;;;;;;;;;;;;;;train

2024_10_03-1.17.2.bmp;1.17;1;;100.2;30;;;8.505080165;61.23048824;;12.8800106;0.560005188;2;0;;3;;;;;;;;;1;;;;;;train

2024_10_03-1.18.1.bmp;1.18;1;;100.2;30;;;10.92609655;64.7968175;;6.72002697;3.962118149;1;1;;1;;;;;;;;;;;;;;1;test

2024_10_03-1.18.2.bmp;1.18;0;600;100.2;30;906.7;0.000502717;10.92609655;64.7968175;;6.72002697;3.962118149;1;1;;1;;;;;;;;;;;;;;;test

2024_10_03-1.19.1.bmp;1.19;0;602;100.2;30;685.2;0.000378645;5.559208916;33.61892426;;1.300002098;0;0;0;;1;;;;;;;;;;;;;;;train
