Repository: lukas1spl/Sawn-Timber-Lamellae-Analysis

# Linking Visual Timber Quality Classification to Mechanical Properties: A Comparative Study using a Wood Defect Detection Model

This repository contains the statistical data analysis sawn timber lamellae as part of my master thesis. It contains the used R-code and datasets used for evaluating the relationship of visual quality classification and strength properties.

## Dataset

- **Tree Species:** Norway Spruce (*Picea abies*)
- **Site Description** Subalpine stands, Graubünden - Switzerland
- **Sample Size:** 2'525 sawn timber lamellae sections (37 x 110 x 600 mm)
- **Data:**
  -  input datasets (post data acquisition)
  -  output datasets (post data preparation)

File: data/dataset_cleaned.csv (part 5 of 16)
filename;sample_name;up_pos;length;width;height;weight;density;moe;mor;invalid;pre_peak_displ;post_peak_displ;pre_peak_cls;post_peak_cls;quality_cropped;quality;knot_healthy;knot_dead;knot_cluster;rot;blue_stain;grain;pitch pocket;pith;crack;bark;wane;borehole;reaction wood;yellowish;split
2024_10_03-1.19.2.bmp;1.19;1;;100.2;30;;;5.559208916;33.61892426;;1.300002098;0;0;0;1;2;;;;;;;1;;;;;;;;train

2024_10_03-1.2.1.bmp;1.2;0;601;100.2;30;688;0.000380825;6.748810118;38.5073749;;3.439972878;0;0;0;;1;;;;;;;;;;;;;;;train

2024_10_03-1.2.2.bmp;1.2;1;;100.2;30;;;6.748810118;38.5073749;;3.439972878;0;0;0;;2;;;;;1;;;;;;;;;;train

2024_10_03-1.20.1.bmp;1.20;1;;100.2;30;;;7.797908537;55.52423473;;6.480014801;0.399982452;1;0;;1;;;;;;;;;;;;;;;train

2024_10_03-1.20.2.bmp;1.20;0;600;100.2;30;689;0.000382014;7.797908537;55.52423473;;6.480014801;0.399982452;1;0;;1;;;;;;;;;;;;;;;train

2024_10_03-1.21.1.bmp;1.21;1;;100.2;30;;;11.22081825;74.51921353;;7.400009155;11.63422775;1;1;1;2;1;;;;;;;;;;;;;;train

2024_10_03-1.21.2.bmp;1.21;0;600;100.2;30;880.2;0.000488024;11.22081825;74.51921353;;7.400009155;11.63422775;1;1;;2;1;1;;;;;;;;;;;;1;train

2024_10_03-1.22.1.bmp;1.22;1;;100.2;30;;;11.90911829;85.12131011;;12.29998875;8.681371689;2;1;1;2;1;;;;;;;;;;;;;;train

2024_10_03-1.22.2.bmp;1.22;0;602;100.2;30;928;0.000512817;11.90911829;85.12131011;;12.29998875;8.681371689;2;1;;3;;;;;;;;;1;;;;;1;train

2024_10_03-1.23.1.bmp;1.23;1;;100.2;30;;;7.233895245;36.20565022;;4.339986801;0;1;0;;2;;;;;;;1;;;;;;;;train

2024_10_03-1.23.2.bmp;1.23;0;599;100.2;30;710.5;0.000394592;7.233895245;36.20565022;;4.339986801;0;1;0;;3;;;;;;;;;;1;;;;;train

2024_10_03-1.24.1.bmp;1.24;1;;100.2;30;;;11.11113505;72.23861847;;6.760000706;8.825375557;1;1;;1;;;;;;;;;;;;;;;train

2024_10_03-1.24.2.bmp;1.24;0;603;100.2;30;905.5;0.000499554;11.11113505;72.23861847;;6.760000706;8.825375557;1;1;;2;1;;;;;;;;;;;;;1;train

2024_10_03-1.25.1.bmp;1.25;0;600;100.2;30;917.1;0.000508483;11.71615372;75.73818671;;8.380023479;6.649830818;2;1;;2;1;;;;;;;;;;;;;;train

2024_10_03-1.25.2.bmp;1.25;1;;100.2;30;;;11.71615372;75.73818671;;8.380023479;6.649830818;2;1;1;2;;1;;;;;;;;;;;;1;train

2024_10_03-1.26.1.bmp;1.26;0;600;100.2;30;712.7;0.000395154;8.049040127;57.42305916;;7.459993362;0.81999588;1;0;1;2;1;;;;;;;;;;;;;;train

2024_10_03-1.26.2.bmp;1.26;1;;100.2;30;;;8.049040127;57.42305916;;7.459993362;0.81999588;1;0;2;2;1;;;;;;;;;;;;;;train

2024_10_03-1.27.1.bmp;1.27;0;600;100.2;30;835;0.000462963;7.754270102;50.40325111;;1.739991188;2.411766052;0;1;;3;;;;;;;;;1;;;;;;train

2024_10_03-1.27.2.bmp;1.27;1;;100.2;30;;;7.754270102;50.40325111;;1.739991188;2.411766052;0;1;;1;;;;;;;;;;;;;;;train

2024_10_03-1.28.1.bmp;1.28;0;599;100.2;30;801.5;0.000445131;8.599223058;42.9250922;;6.279988289;2.839981079;1;1;;2;1;;;;;;1;;;;;;;;train

2024_10_03-1.28.2.bmp;1.28;1;;100.2;30;;;8.599223058;42.9250922;;6.279988289;2.839981079;1;1;;1;;;;;;;;;;;;;;;train

2024_10_03-1.29.1.bmp;1.29;0;599;100.2;30;833.8;0.000463069;6.849484379;39.04049323;;0.640017033;0.740008354;0;0;;2;;;;;;;;1;;;;;;;train

2024_10_03-1.29.2.bmp;1.29;1;;100.2;30;;;6.849484379;39.04049323;;0.640017033;0.740008354;0;0;;2;1;;;;;;;;;;;;;;train

2024_10_03-1.3.1.bmp;1.3;1;;100.2;30;;;6.357901009;31.1407824;;3.819989204;3.044011116;0;1;;2;1;;;;;;;;;;;;;;train

2024_10_03-1.3.2.bmp;1.3;0;599;100.2;30;701.1;0.000389372;6.357901009;31.1407824;;3.819989204;3.044011116;0;1;;3;1;;;;;;;;;;;;;;train

2024_10_03-1.30.1.bmp;1.30;1;;100.2;30;;;7.119005476;44.81675809;;5.800002575;2.540016174;1;1;;2;1;1;;;;;;;;;;;;;train

2024_10_03-1.30.2.bmp;1.30;0;600;100.2;30;844.5;0.00046823;7.119005476;44.81675809;;5.800002575;2.540016174;1;1;;2;1;;;;;;;;;;;;;;train

2024_10_03-1.31.1.bmp;1.31;1;;100.2;30;;;8.036298233;66.27612938;;10.98001719;0;2;0;;2;1;;;;;;;;;;;;;;train

2024_10_03-1.31.2.bmp;1.31;0;600;100.2;30;820.3;0.000454813;8.036298233;66.27612938;;10.98001719;0;2;0;;2;1;;;;;;;;;;;;;;train

2024_10_03-1.32.1.bmp;1.32;0;600;100.2;30;687.5;0.000381182;9.032997515;62.07715916;;11.599998;1.019994736;2;0;1;2;;1;;;;;;;;;;;;;train

2024_10_03-1.32.2.bmp;1.32;1;;100.2;30;;;9.032997515;62.07715916;;11.599998;1.019994736;2;0;;1;;;;;;;;;;;;;;;train

2024_10_03-1.33.1.bmp;1.33;0;599;100.2;30;795.3;0.000441688;7.357239177;52.74195262;;5.440004349;5.15574646;1;1;;3;1;;;;;;;;;;;;;;test

2024_10_03-1.33.2.bmp;1.33;1;;100.2;30;;;7.357239177;52.74195262;;5.440004349;5.15574646;1;1;;2;1;;;;;;;;;;;;;;test

2024_10_03-1.34.1.bmp;1.34;1;;100.2;30;;;7.313008134;43.80287764;;2.400008678;3.179990768;0;1;;1;;;;;;;;;;;;;;;train

2024_10_03-1.34.2.bmp;1.34;0;600;100.2;30;764.1;0.000423653;7.313008134;43.80287764;;2.400008678;3.179990768;0;1;;3;1;;;;;;;;;;;;;;train

2024_10_03-1.35.1.bmp;1.35;1;;100.2;30;;;8.051821716;58.6479385;;7.220015049;4.077741623;1;1;2;3;;;;;;;;;;1;;;;;train

2024_10_03-1.35.2.bmp;1.35;0;600;100.2;30;762.1;0.000422544;8.051821716;58.6479385;;7.220015049;4.077741623;1;1;2;3;;1;;;;;;;;;;;;;train

2024_10_03-1.36.1.bmp;1.36;1;;100.2;30;;;7.903509402;59.94139163;;13.62001085;0;2;0;1;2;;;1;;;;;;;;;;;;train

2024_10_03-1.36.2.bmp;1.36;0;600;100.2;30;715.2;0.00039654;7.903509402;59.94139163;;13.62001085;0;2;0;;2;1;;;;;;;;;;;;;;train

2024_10_03-1.39.1.bmp;1.39;1;;100.2;30;;;10.16178952;58.7555358;;3.040019512;10.09015083;0;1;;2;1;;;;;;;;;;;;;1;train

2024_10_03-1.39.2.bmp;1.39;0;600;100.2;30;871.3;0.000483089;10.16178952;58.7555358;;3.040019512;10.09015083;0;1;;3;;;;;;;1;;1;;;;;;train

2024_10_03-1.4.1.bmp;1.4;1;;100.2;30;;;7.208286607;56.21027476;;7.140005589;4.579983711;1;1;;2;;1;;;;;;;;;;;;;train

2024_10_03-1.4.2.bmp;1.4;0;601;100.2;30;768.4;0.000425328;7.208286607;56.21027476;;7.140005589;4.579983711;1;1;;2;1;1;;;;;;;;;;;;;train

2024_10_03-1.40.1.bmp;1.40;1;;100.2;30;;;6.973008095;42.42892145;;3.739971161;1.280021667;0;0;;2;1;;;;;;;;;;;;;;test

2024_10_03-1.40.2.bmp;1.40;0;600;100.2;30;686.7;0.000380739;6.973008095;42.42892145;;3.739971161;1.280021667;0;0;;3;;;;;;;;;1;;;;;;test

2024_10_03-1.5.1.bmp;1.5;1;;100.2;30;;;8.141497012;55.86002312;;3.839990616;9.64696312;0;1;1;2;;1;;;;;1;;;;;;;;train

2024_10_03-1.5.2.bmp;1.5;0;599;100.2;30;754.6;0.000419084;8.141497012;55.86002312;;3.839990616;9.64696312;0;1;;2;1;;;;;;;;;;;;;;train

2024_10_03-1.6.1.bmp;1.6;0;600;100.2;30;775.4;0.000429918;8.13933341;44.33469;;6.43999052;3.840003967;1;1;;3;1;;;;;;;;;;;;;;train

2024_10_03-1.6.2.bmp;1.6;1;;100.2;30;;;8.13933341;44.33469;;6.43999052;3.840003967;1;1;;2;1;;;;;;;;;;;;;;train

2024_10_03-1.7.1.bmp;1.7;1;;100.2;30;;;8.039371139;55.94419072;;6.879995823;0.549732208;1;0;;1;;;;;;;;;;;;;;;train

2024_10_03-1.7.2.bmp;1.7;0;599;100.2;30;737.9;0.000409809;8.039371139;55.94419072;;6.879995823;0.549732208;1;0;;2;1;;;;;;;;;;;;;;train

2024_10_03-1.8.1.bmp;1.8;1;;100.2;30;;;7.884227;51.98097457;;4.559998512;4.839997292;1;1;;3;;;1;;;;;;;;;;;;test

2024_10_03-1.8.2.bmp;1.8;0;598;100.2;30;803.1;0.000446765;7.884227;51.98097457;;4.559998512;4.839997292;1;1;;3;1;;;;;;;;;;;;;;test

2024_10_03-1.9.1.bmp;1.9;1;;100.2;30;;;8.911978302;68.27697632;;12.70000124;0;2;0;;1;;;;;;;;;;;;;;;train

2024_10_03-1.9.2.bmp;1.9;0;600;100.2;30;736;0.000408073;8.911978302;68.27697632;;12.70000124;0;2;0;;1;;;;;;;;;;;;;;;train

2024_10_03-10.1.1.bmp;10.1;0;600;100.2;30;711.8;0.000394655;8.748886138;62.34375975;;9.100008011;0.019990921;2;0;1;3;1;;;;;;;;;;;;;;test

2024_10_03-10.1.2.bmp;10.1;1;;100.2;30;;;8.748886138;62.34375975;;9.100008011;0.019990921;2;0;1;3;1;;;;;;;;;;;;;;test

2024_10_03-10.10.1.bmp;10.10;0;600;100.2;30;722.3;0.000400477;8.380578404;61.25829883;;8.640007496;0.220009804;2;0;;1;;;;;;;;;;;;;;;test

2024_10_03-10.10.2.bmp;10.10;1;;100.2;30;;;8.380578404;61.25829883;;8.640007496;0.220009804;2;0;;1;;;;;;;;;;;;;;;test

2024_10_03-10.11.1.bmp;10.11;1;;100.2;30;;;7.893311817;47.16106361;;3.199997425;2.84001255;0;1;;2;;;;;1;;1;;;;;;;;train

2024_10_03-10.11.2.bmp;10.11;0;600;100.2;30;749.5;0.000415558;7.893311817;47.16106361;;3.199997425;2.84001255;0;1;;2;1;;;;;;;;;;;;;;train

2024_10_03-10.12.1.bmp;10.12;0;603;100.2;30;705.5;0.000389216;8.004117566;51.5467405;;5.960000038;3.319991112;1;1;;2;1;;;;;;;;;;;;;;train

2024_10_03-10.12.2.bmp;10.12;1;;100.2;30;;;8.004117566;51.5467405;;5.960000038;3.319991112;1;1;;2;1;;;;;;;;;;;;;;train

2024_10_03-10.13.1.bmp;10.13;1;;100.2;30;;;8.918452341;51.72398855;;3.660012722;3.307351112;0;1;;2;1;;;;;;;;;;;;;1;train

2024_10_03-10.13.2.bmp;10.13;0;600;100.2;30;796.3;0.000441506;8.918452341;51.72398855;;3.660012722;3.307351112;0;1;;3;1;;;1;;;;;;;;;;;train

2024_10_03-10.14.1.bmp;10.14;0;596;100.2;30;773.6;0.000431799;10.16143421;69.96366154;;9.919995785;8.056964874;2;1;;2;;;;;;;1;;;;;;;;train

2024_10_03-10.14.2.bmp;10.14;1;;100.2;30;;;10.16143421;69.96366154;;9.919995785;8.056964874;2;1;;1;;;;;;;;;;;;;;;train

2024_10_03-10.15.1.bmp;10.15;0;601;100.2;30;766.4;0.000424221;8.942114303;58.71835918;;3.500005245;1.800012589;0;0;;1;;;;;;;;;;;;;;;train

2024_10_03-10.15.2.bmp;10.15;1;;100.2;30;;;8.942114303;58.71835918;;3.500005245;1.800012589;0;0;;1;;;;;;;;;;;;;;;train

2024_10_03-10.16.1.bmp;10.16;1;;100.2;30;;;9.147270989;68.21733973;;7.980003834;5.742038727;1;1;;2;;1;;;;;;;;;;;;;train

2024_10_03-10.16.2.bmp;10.16;0;600;100.2;30;785.4;0.000435462;9.147270989;68.21733973;;7.980003834;5.742038727;1;1;;2;;1;;;;;;;;;;;;;train

2024_10_03-10.17.1.bmp;10.17;0;600;100.2;30;835;0.000462963;9.930535407;73.51514257;;13.03998899;0.840003967;2;0;;2;;1;;;;;;;;;;;;;test

2024_10_03-10.17.2.bmp;10.17;1;;100.2;30;;;9.930535407;73.51514257;;13.03998899;0.840003967;2;0;;2;;1;;;;;;;;;;;;;test

2024_10_03-10.18.1.bmp;10.18;1;;100.2;30;;;7.1738332;56.74640952;;7.580023289;0;1;0;;1;;;;;;;;;;;;;;;train

2024_10_03-10.18.2.bmp;10.18;0;600;100.2;30;692.1;0.000383733;7.1738332;56.74640952;;7.580023289;0;1;0;;1;;;;;;;;;;;;;;1;train

2024_10_03-10.19.1.bmp;10.19;0;602;100.2;30;784.5;0.000433518;9.046541923;68.15332713;;8.799993038;0;2;0;;1;;;;;;;;;;;;;;;train

2024_10_03-10.19.2.bmp;10.19;1;;100.2;30;;;9.046541923;68.15332713;;8.799993038;0;2;0;;1;;;;;;;;;;;;;;;train

2024_10_03-10.2.1.bmp;10.2;1;;100.2;30;;;8.763707161;64.9175331;;8.87997961;3.042097092;2;1;1;3;;;;;;;;;1;;;;;;train

2024_10_03-10.2.2.bmp;10.2;0;600;100.2;30;765.5;0.000424429;8.763707161;64.9175331;;8.87997961;3.042097092;2;1;;2;1;1;;;;;;;;;;;;;train

2024_10_03-10.20.1.bmp;10.20;0;599;100.2;30;711.7;0.000395258;6.998637386;51.02743731;;3.940001488;0.059997559;1;0;;2;;;;;1;;1;;;;;;;;train

2024_10_03-10.20.2.bmp;10.20;1;;100.2;30;;;6.998637386;51.02743731;;3.940001488;0.059997559;1;0;;1;;;;;;;;;;;;;;;train

2024_10_03-10.21.1.bmp;10.21;0;601;100.2;30;736.3;0.00040756;6.603605747;47.66940728;;4.760001659;1.159992218;1;0;;3;;;;;;;;;1;;;;;;train

2024_10_03-10.21.2.bmp;10.21;1;;100.2;30;;;6.603605747;47.66940728;;4.760001659;1.159992218;1;0;;2;;1;1;;;;;;;;;;;;train

2024_10_03-10.22.1.bmp;10.22;1;;100.2;30;;;9.978303596;66.28506171;;5.199988365;4.300000191;1;1;;3;;;;;;;;;1;;;;;;train

2024_10_03-10.22.2.bmp;10.22;0;605;100.2;30;872.1;0.000479537;9.978303596;66.28506171;;5.199988365;4.300000191;1;1;;3;;1;;;;;;;1;;;;;;train

2024_10_03-10.23.1.bmp;10.23;0;585;100.2;30;683;0.000388397;6.906722469;53.7453316;;7.220005989;2.899990082;1;1;1;2;;1;;;;;;;;;;;;;train

2024_10_03-10.23.2.bmp;10.23;1;;100.2;30;;;6.906722469;53.7453316;;7.220005989;2.899990082;1;1;;3;;;;;;;;;1;;;;;;train

2024_10_03-10.24.1.bmp;10.24;1;;100.2;30;;;12.28346655;83.96847906;;11.69999981;10.16108894;2;1;;1;;;;;;;;;;;;;;;train

2024_10_03-10.24.2.bmp;10.24;0;596;100.2;30;882.6;0.000492639;12.28346655;83.96847906;;11.69999981;10.16108894;2;1;;2;;1;;;;;;;;;;;;;train

2024_10_03-10.25.1.bmp;10.25;0;600;100.2;30;768.7;0.000426203;10.0663828;71.33012783;;13.71998405;6.137771606;2;1;;1;;;;;;;;;;;;;;;train

2024_10_03-10.25.2.bmp;10.25;1;;100.2;30;;;10.0663828;71.33012783;;13.71998405;6.137771606;2;1;;1;;;;;;;;;;;;;;;train

2024_10_03-10.26.1.bmp;10.26;0;600;100.2;30;710.4;0.000393879;8.60198248;52.2727348;;5.819989204;0.180012703;1;0;;2;;1;;;;;;;;;;;;;train

2024_10_03-10.26.2.bmp;10.26;1;;100.2;30;;;8.60198248;52.2727348;;5.819989204;0.180012703;1;0;;1;;;;;;;;;;;;;;;train

2024_10_03-10.27.1.bmp;10.27;0;605;100.2;30;712;0.000391503;6.943459261;55.52628142;;8.080024242;0;1;0;;1;;;;;;;;;;;;;;;test

2024_10_03-10.27.2.bmp;10.27;1;;100.2;30;;;6.943459261;55.52628142;;8.080024242;0;1;0;;1;;;;;;;;;;;;;;1;test

2024_10_03-10.28.1.bmp;10.28;0;600;100.2;30;837.4;0.000464294;10.41687079;70.9256487;;10.2600112;5.583051682;2;1;;2;;1;;;;;;;;;;;;;train

2024_10_03-10.28.2.bmp;10.28;1;;100.2;30;;;10.41687079;70.9256487;;10.2600112;5.583051682;2;1;;2;;1;;;;;;;;;;;;;train

2024_10_03-10.29.1.bmp;10.29;0;602;100.2;30;883.7;0.000488337;12.30445806;80.29691106;;9.299989223;8.569446564;2;1;1;2;1;;;;;;;;;;;;;;test

2024_10_03-10.29.2.bmp;10.29;1;;100.2;30;;;12.30445806;80.29691106;;9.299989223;8.569446564;2;1;;1;;;;;;;;;;;;;;;test

2024_10_03-10.3.1.bmp;10.3;1;;100.2;30;;;9.178947234;63.64540938;;12.81999016;0;2;0;;1;;;;;;;;;;;;;;;train

2024_10_03-10.3.2.bmp;10.3;0;603;100.2;30;698;0.000385078;9.178947234;63.64540938;;12.81999016;0;2;0;;1;;;;;;;;;;;;;;;train

2024_10_03-10.30.1.bmp;10.30;0;602;100.2;30;686.2;0.000379197;9.658721166;57.97850101;;3.559999943;9.210551262;0;1;;3;;;;;;;;;1;;;;;;train

2024_10_03-10.30.2.bmp;10.30;1;;100.2;30;;;9.658721166;57.97850101;;3.559999943;9.210551262;0;1;;3;;;;;;;;;1;;;;;;train

2024_10_03-10.31.1.bmp;10.31;1;;100.2;30;;;7.154154922;42.16787129;;2.159985542;0.020007133;0;0;;2;;;;;;;1;;;;;;;;train

2024_10_03-10.31.2.bmp;10.31;0;597;100.2;30;748.3;0.000416977;7.154154922;42.16787129;;2.159985542;0.020007133;0;0;;2;;1;;;;;;;;;;;;;train

2024_10_03-10.32.1.bmp;10.32;1;;100.2;30;;;5.590311935;25.91989605;;1.599992752;1.13999939;0;0;;3;1;;;;;;;;;;;;;;train

2024_10_03-10.32.2.bmp;10.32;0;605;100.2;30;726.3;0.000399367;5.590311935;25.91989605;;1.599992752;1.13999939;0;0;;3;1;;;;;;;;;;;;;;train

2024_10_03-10.33.1.bmp;10.33;0;604;100.2;30;778.5;0.000428778;9.571752132;71.25850837;;15.54337263;0.779983521;2;0;;1;;;;;;;;;;;;;;;train

2024_10_03-10.33.2.bmp;10.33;1;;100.2;30;;;9.571752132;71.25850837;;15.54337263;0.779983521;2;0;;1;;;;;;;;;;;;;;;train

2024_10_03-10.34.1.bmp;10.34;0;604;100.2;30;707.1;0.000389453;7.118709604;58.40218976;;14.18001032;0;2;0;;2;;1;;;;;;;;;;;;;train

2024_10_03-10.34.2.bmp;10.34;1;;100.2;30;;;7.118709604;58.40218976;;14.18001032;0;2;0;;1;;;;;;;;;;;;;;1;train

2024_10_03-10.35.1.bmp;10.35;1;;100.2;30;;;9.15875817;69.64197094;;9.659996986;5.119344711;2;1;;2;;1;;;;;;;;;;;;;train

2024_10_03-10.35.2.bmp;10.35;0;601;100.2;30;786.4;0.000435291;9.15875817;69.64197094;;9.659996986;5.119344711;2;1;;2;1;;;;;;;;;;;;;;train

2024_10_03-10.36.1.bmp;10.36;1;;100.2;30;;;12.17190128;80.08048356;;10.10002232;9.193609238;2;1;;1;;;;;;;;;;;;;;;test

2024_10_03-10.36.2.bmp;10.36;0;602;100.2;30;884;0.000488503;12.17190128;80.08048356;;10.10002232;9.193609238;2;1;;2;;1;;;;;;;;;;;;;test

2024_10_03-10.38.1.bmp;10.38;1;;100.2;30;;;8.857920351;56.87510233;;6.239993572;0.179987907;1;0;1;2;;1;;;;;;;;;;;;;train

2024_10_03-10.38.2.bmp;10.38;0;599;100.2;30;725;0.000402645;8.857920351;56.87510233;;6.239993572;0.179987907;1;0;;2;;1;;;;;;;;;;;;;train

2024_10_03-10.39.1.bmp;10.39;1;;100.2;30;;;12.77940975;88.694564;;14.50002289;7.860992432;2;1;;1;;;;;;;;;;;;;;;test

2024_10_03-10.39.2.bmp;10.39;0;602;100.2;30;885.9;0.000489552;12.77940975;88.694564;;14.50002289;7.860992432;2;1;;1;;;;;;;;;;;;;;;test

2024_10_03-10.4.1.bmp;10.4;1;;100.2;30;;;10.19115696;66.22690167;;3.639987469;8.366844177;0;1;1;2;1;;;;;;;;;;;;;;train

2024_10_03-10.4.2.bmp;10.4;0;602;100.2;30;927.2;0.000512375;10.19115696;66.22690167;;3.639987469;8.366844177;0;1;;2;1;;;;;;;;;;;;;1;train

2024_10_03-10.40.1.bmp;10.40;1;;100.2;30;;;9.371892782;60.76897475;;4.599997044;4.630168915;1;1;;1;;;;;;;;;;;;;;;train

2024_10_03-10.40.2.bmp;10.40;0;600;100.2;30;819.2;0.000454203;9.371892782;60.76897475;;4.599997044;4.630168915;1;1;;2;;;1;;;;;;;;;;;;train

2024_10_03-10.5.1.bmp;10.5;0;601;100.2;30;730.4;0.000404294;8.864885639;57.91436658;;10.05097771;0.059995651;2;0;;2;1;;;;;;;;;;;;;;train

2024_10_03-10.5.2.bmp;10.5;1;;100.2;30;;;8.864885639;57.91436658;;10.05097771;0.059995651;2;0;;1;;;;;;;;;;;;;;;train

2024_10_03-10.6.1.bmp;10.6;0;600;100.2;30;735.7;0.000407906;8.820157531;62.41154897;;13.69999123;0;2;0;1;3;1;;;;;;;;;;;;;;train

2024_10_03-10.6.2.bmp;10.6;1;;100.2;30;;;8.820157531;62.41154897;;13.69999123;0;2;0;1;2;1;;;;;;;;;;;;;;train

2024_10_03-10.7.1.bmp;10.7;0;600;100.2;30;768.8;0.000426259;5.356211825;29.0118664;;7.900005817;0;1;0;;3;1;;;;;;;;;;;;;;train

2024_10_03-10.7.2.bmp;10.7;1;;100.2;30;;;5.356211825;29.0118664;;7.900005817;0;1;0;;2;;1;;;;;1;;;;;;;;train

2024_10_03-10.8.1.bmp;10.8;1;;100.2;30;;;6.911322928;55.1062767;;9.820010662;0;2;0;;1;;;;;;;;;;;;;;;train

2024_10_03-10.8.2.bmp;10.8;0;600;100.2;30;694.3;0.000384952;6.911322928;55.1062767;;9.820010662;0;2;0;;1;;;;;;;;;;;;;;1;train

2024_10_03-10.9.1.bmp;10.9;1;;100.2;30;;;8.528423308;57.30567673;;9.340013981;4.614522934;2;1;;1;;;;;;;;;;;;;;;train

2024_10_03-10.9.2.bmp;10.9;0;600;100.2;30;692.3;0.000383843;8.528423308;57.30567673;;9.340013981;4.614522934;2;1;;2;;1;;;;;;;;;;;;;train

2024_10_03-14.1.1.bmp;14.1;1;;100.2;30;;;5.451335754;29.05375041;;0;0;0;0;;3;;;1;;;;;;;;;;;;train

2024_10_03-14.1.2.bmp;14.1;0;599;100.2;30;664;0.000368767;5.451335754;29.05375041;;0;0;0;0;;2;1;;;;;;;;;;;;;;train

2024_10_03-14.10.1.bmp;14.10;0;600;100.2;30;800;0.000443557;11.12326518;65.9481574;;4.46000576;9.039764404;1;1;;1;;;;;;;;;;;;;;1;train

2024_10_03-14.10.2.bmp;14.10;1;;100.2;30;;;11.12326518;65.9481574;;4.46000576;9.039764404;1;1;;1;;;;;;;;;;;;;;;train

2024_10_03-14.11.1.bmp;14.11;1;;100.2;30;;;10.74193069;79.44568383;;12.35998392;0.280015945;2;0;;1;;;;;;;;;;;;;;;train

2024_10_03-14.11.2.bmp;14.11;0;599;100.2;30;788.8;0.000438078;10.74193069;79.44568383;;12.35998392;0.280015945;2;0;;1;;;;;;;;;;;;;;;train

2024_10_03-14.12.1.bmp;14.12;1;;100.2;30;;;6.327226573;27.97490225;;2.579997063;5.648838997;0;1;;3;1;;;;;;;;;;;;;1;train

2024_10_03-14.12.2.bmp;14.12;0;604;100.2;30;747.2;0.000411539;6.327226573;27.97490225;;2.579997063;5.648838997;0;1;;3;1;;;;;;;;;;;;;;train

2024_10_03-14.13.1.bmp;14.13;1;;100.2;30;;;7.159471865;51.96801709;;3.440010548;0.020011902;0;0;;1;;;;;;;;;;;;;;;train

2024_10_03-14.13.2.bmp;14.13;0;600;100.2;30;776.1;0.000430306;7.159471865;51.96801709;;3.440010548;0.020011902;0;0;;1;;;;;;;;;;;;;;;train

2024_10_03-14.14.1.bmp;14.14;1;;100.2;30;;;7.004526323;47.99204326;;1.980002403;0;0;0;;1;;;;;;;;;;;;;;;train

2024_10_03-14.14.2.bmp;14.14;0;600;100.2;30;796.3;0.000441506;7.004526323;47.99204326;;1.980002403;0;0;0;1;2;1;;;;;;;;;;;;;;train

2024_10_03-14.15.1.bmp;14.15;0;600;100.2;30;731.3;0.000405467;7.325702371;47.51933633;;2.999991417;0.882012367;0;0;;2;1;1;;;;;;;;;;;;;train

2024_10_03-14.15.2.bmp;14.15;1;;100.2;30;;;7.325702371;47.51933633;;2.999991417;0.882012367;0;0;;3;;;;;;;;;1;;;;;;train

2024_10_03-14.16.1.bmp;14.16;0;600;100.2;30;834.4;0.00046263;6.219432712;38.38992182;;1.980002403;0;0;0;;2;1;;;;;;1;;;;;;;;test

2024_10_03-14.16.2.bmp;14.16;1;;100.2;30;;;6.219432712;38.38992182;;1.980002403;0;0;0;;2;1;;;;;;;;;;;;;;test

2024_10_03-14.17.1.bmp;14.17;1;;100.2;61;;;1.030616738;17.85576327;;12.33997917;0;2;0;;1;;;;;;;;;;;;;;;train

2024_10_03-14.17.2.bmp;14.17;0;599;100.2;61;805.7;0.000220064;1.030616738;17.85576327;;12.33997917;0;2;0;;2;;;;;1;;;;;;;;;;train

2024_10_03-14.18.1.bmp;14.18;0;601;100.2;30;819.5;0.000453613;9.447427301;63.98301541;;4.799988747;3.079996109;1;1;;3;1;;;;;;;;;;;;;;train

2024_10_03-14.18.2.bmp;14.18;1;;100.2;30;;;9.447427301;63.98301541;;4.799988747;3.079996109;1;1;;1;;;;;;;;;;;;;;;train

2024_10_03-14.19.1.bmp;14.19;0;600;100.2;30;808.2;0.000448104;6.480570274;44.82269835;;2.480009556;0;0;0;;2;1;;;;;;;;;;;;;;train

2024_10_03-14.19.2.bmp;14.19;1;;100.2;30;;;6.480570274;44.82269835;;2.480009556;0;0;0;;2;1;;;;;;;;;;;;;;train

2024_10_03-14.2.1.bmp;14.2;1;;100.2;30;;;7.09839374;53.74834803;;5.700000763;0;1;0;;1;;;;;;;;;;;;;;;train

2024_10_03-14.2.2.bmp;14.2;0;599;100.2;30;738.6;0.000410198;7.09839374;53.74834803;;5.700000763;0;1;0;;3;;;;;;;;;1;;;;;;train

2024_10_03-14.20.1.bmp;14.20;0;600;100.2;30;748;0.000414726;8.668512421;64.18615893;;11.34000826;0;2;0;;1;;;;;;;;;;;;;;;test

2024_10_03-14.20.2.bmp;14.20;1;;100.2;30;;;8.668512421;64.18615893;;11.34000826;0;2;0;;1;;;;;;;;;;;;;;;test

2024_10_03-14.21.1.bmp;14.21;0;600;100.2;30;648.5;0.000359559;6.618840635;51.10740921;;8.380017757;0;2;0;1;2;1;;;;;;;;;;;;;;train

2024_10_03-14.21.2.bmp;14.21;1;;100.2;30;;;6.618840635;51.10740921;;8.380017757;0;2;0;;1;;;;;;;;;;;;;;;train

2024_10_03-14.22.1.bmp;14.22;0;604;100.2;30;784.9;0.000432303;9.104069828;66.05258234;;11.33996964;0;2;0;;1;;;;;;;;;;;;;;;train

2024_10_03-14.22.2.bmp;14.22;1;;100.2;30;;;9.104069828;66.05258234;;11.33996964;0;2;0;;1;;;;;;;;;;;;;;1;train

2024_10_03-14.23.1.bmp;14.23;0;601;100.2;30;756.8;0.000418907;5.560739266;27.3627842;;4.600005627;3.720002174;1;1;;2;1;;;;;;;;;;;;;;train

2024_10_03-14.23.2.bmp;14.23;1;;100.2;30;;;5.560739266;27.3627842;;4.600005627;3.720002174;1;1;;1;;;;;;;;;;;;;;1;train

2024_10_03-14.24.1.bmp;14.24;0;598;100.2;30;749.6;0.000417003;7.66902697;46.53393896;;6.539996147;1.779999733;1;0;;3;1;;;;;;;;;;;;;;train

2024_10_03-14.24.2.bmp;14.24;1;;100.2;30;;;7.66902697;46.53393896;;6.539996147;1.779999733;1;0;2;3;1;;;;;;;;;;;;;1;train

2024_10_03-14.25.1.bmp;14.25;0;601;100.2;30;678.7;0.000375677;7.964699024;49.14990332;;3.440011024;2.799995422;0;1;;1;;;;;;;;;;;;;;1;test

2024_10_03-14.25.2.bmp;14.25;1;;100.2;30;;;7.964699024;49.14990332;;3.440011024;2.799995422;0;1;;1;;;;;;;;;;;;;;;test

2024_10_03-14.26.1.bmp;14.26;1;;100.2;30;;;9.776935209;67.45354506;;6.800000668;4.948145866;1;1;1;2;;1;;;;;;;;;;;;;train

2024_10_03-14.26.2.bmp;14.26;0;600;100.2;30;781.1;0.000433078;9.776935209;67.45354506;;6.800000668;4.948145866;1;1;;2;;1;;;;;;;;;;;;;train

2024_10_03-14.27.1.bmp;14.27;1;;100.2;30;;;6.568066966;45.69120548;;4.377363205;3.639984131;1;1;;2;;;1;;;;;;;;;;;;test

2024_10_03-14.27.2.bmp;14.27;0;599;100.2;30;715.2;0.000397202;6.568066966;45.69120548;;4.377363205;3.639984131;1;1;;2;;;1;;;;;;;;;;;1;test

2024_10_03-14.28.1.bmp;14.28;0;599;100.2;30;660.9;0.000367046;7.454437472;51.09980722;;6.199993134;0;1;0;1;2;1;;;;;;;;;;;;;;train

2024_10_03-14.28.2.bmp;14.28;1;;100.2;30;;;7.454437472;51.09980722;;6.199993134;0;1;0;;1;;;;;;;;;;;;;;1;train

2024_10_03-14.29.1.bmp;14.29;1;;100.2;30;;;8.273399199;68.33201273;;7.960013866;0.099991798;1;0;;1;;;;;;;;;;;;;;;train

2024_10_03-14.29.2.bmp;14.29;0;601;100.2;30;809.5;0.000448078;8.273399199;68.33201273;;7.960013866;0.099991798;1;0;;3;;;;;;;;;1;;;;;;train

2024_10_03-14.3.1.bmp;14.3;1;;100.2;30;;;7.033275612;54.57848951;;5.039999008;0;1;0;1;3;;;;;;;;;1;;;;;;train

2024_10_03-14.3.2.bmp;14.3;0;598;100.2;30;834.7;0.000464344;7.033275612;54.57848951;;5.039999008;0;1;0;2;3;;;1;;;;;;1;;;;;;train

2024_10_03-14.30.1.bmp;14.30;0;600;100.2;30;825.9;0.000457917;8.066782081;50.54064235;;6.24003315;1.739983559;1;0;;3;;;1;;;;;;;;;;;;train

2024_10_03-14.30.2.bmp;14.30;1;;100.2;30;;;8.066782081;50.54064235;;6.24003315;1.739983559;1;0;;3;;;;;;;;;1;;;;;;train

2024_10_03-14.31.1.bmp;14.31;1;;100.2;30;;;5.871213716;46.23795378;;3.600011826;0;0;0;;2;1;;;;;;;;;;;;;;train

2024_10_03-14.31.2.bmp;14.31;0;600;100.2;30;759.3;0.000420991;5.871213716;46.23795378;;3.600011826;0;0;0;;2;1;1;;;;;;;;;;;;;train

2024_10_03-14.32.1.bmp;14.32;0;600;100.2;30;663.3;0.000367764;6.958828503;52.84655299;;8.779978275;0;2;0;;2;1;;;;;;;;;;;;;1;train

2024_10_03-14.32.2.bmp;14.32;1;;100.2;30;;;6.958828503;52.84655299;;8.779978275;0;2;0;;2;1;;;;;;;;;;;;;;train

2024_10_03-14.33.1.bmp;14.33;0;601;100.2;30;763.6;0.000422671;7.520689502;51.09001236;;3.080002785;0;0;0;;2;;1;;;;;;;;;;;;;train

2024_10_03-14.33.2.bmp;14.33;1;;100.2;30;;;7.520689502;51.09001236;;3.080002785;0;0;0;;2;1;;;;;;;;;;;;;1;train

2024_10_03-14.34.1.bmp;14.34;0;597;100.2;30;759;0.00042294;9.055285405;72.53516405;;14.06001091;0;2;0;;1;;;;;;;;;;;;;;1;train

2024_10_03-14.34.2.bmp;14.34;1;;100.2;30;;;9.055285405;72.53516405;;14.06001091;0;2;0;;1;;;;;;;;;;;;;;;train

2024_10_03-14.35.1.bmp;14.35;1;;100.2;30;;;7.340551476;51.62958263;;4.500005245;0;1;0;;1;;;;;;;;;;;;;;;train

2024_10_03-14.35.2.bmp;14.35;0;600;100.2;30;791.1;0.000438623;7.340551476;51.62958263;;4.500005245;0;1;0;;3;;;;;;;;;1;;;;;;train

2024_10_03-14.36.1.bmp;14.36;0;566;100.2;30;669.2;0.000393324;5.99311572;30.38760857;;1.860014439;5.84000206;0;1;;3;1;;;;;;;;;;;;;1;train

2024_10_03-14.36.2.bmp;14.36;1;;100.2;30;;;5.99311572;30.38760857;;1.860014439;5.84000206;0;1;2;3;1;;;;;;;;;;;;;;train

2024_10_03-14.37.1.bmp;14.37;0;600;100.2;30;659.5;0.000365658;6.511425452;43.05935492;;2.680003166;0;0;0;1;3;1;;;;;;;;;;;;;;train

2024_10_03-14.37.2.bmp;14.37;1;;100.2;30;;;6.511425452;43.05935492;;2.680003166;0;0;0;;2;1;;;;1;;;;;;;;;1;train

2024_10_03-14.38.1.bmp;14.38;1;;100.2;30;;;5.994561014;44.46713994;;3.18000412;0;0;0;1;3;1;;;;;;;;;;;;;;test

2024_10_03-14.38.2.bmp;14.38;0;599;100.2;30;706.2;0.000392204;5.994561014;44.46713994;;3.18000412;0;0;0;;2;;;;;;;;;;;;;;;test

2024_10_03-14.39.1.bmp;14.39;1;;100.2;30;;;6.384177291;40.9874538;;5.760004044;0;1;0;1;3;;;;;;;;;1;;;;;;train

2024_10_03-14.39.2.bmp;14.39;0;599;100.2;30;829.1;0.000460459;6.384177291;40.9874538;;5.760004044;0;1;0;;3;1;;;;;;;;1;;;;;1;train

2024_10_03-14.4.1.bmp;14.4;1;;100.2;30;;;6.313866735;36.09174717;;0;0;0;0;2;3;;;1;;;;;;;;;;;;train

2024_10_03-14.4.2.bmp;14.4;0;599;100.2;30;828.1;0.000459904;6.313866735;36.09174717;;0;0;0;0;;3;1;;;;;;;;;;;;;;train

2024_10_03-14.40.1.bmp;14.40;0;599;100.2;30;827.2;0.000459404;9.294544241;53.33849878;;3.61998415;2.535456657;0;1;;3;;1;;;;;;;;;;;;;train

2024_10_03-14.40.2.bmp;14.40;1;;100.2;30;;;9.294544241;53.33849878;;3.61998415;2.535456657;0;1;;1;;;;;;;;;;;;;;1;train

2024_10_03-14.5.1.bmp;14.5;1;;100.2;30;;;9.843179745;70.8897342;;12.53998661;0.640028;2;0;;3;;;;;;;;;;1;;;;;train

2024_10_03-14.5.2.bmp;14.5;0;600;100.2;30;785;0.000435241;9.843179745;70.8897342;;12.53998661;0.640028;2;0;;1;;;;;;;;;;;;;;;train

2024_10_03-14.6.1.bmp;14.6;1;;100.2;30;;;6.668349536;43.92487973;;2.019986153;0;0;0;;2;;;1;;;;;;;;;;;;train

2024_10_03-14.6.2.bmp;14.6;0;600;100.2;30;791;0.000438567;6.668349536;43.92487973;;2.019986153;0;0;0;;2;1;;;;;;;;;;;;;;train

2024_10_03-14.7.1.bmp;14.7;0;600;100.2;30;787.7;0.000436738;10.10890683;70.81092697;;6.899996758;0;1;0;;2;;;;;;;1;;;;;;;;train

2024_10_03-14.7.2.bmp;14.7;1;;100.2;30;;;10.10890683;70.81092697;;6.899996758;0;1;0;;1;;;;;;;;;;;;;;;train

2024_10_03-14.8.1.bmp;14.8;1;;100.2;30;;;6.378455262;33.94436469;;4.160017014;0;1;0;;3;;;;;;;;;1;;;;;;train

2024_10_03-14.8.2.bmp;14.8;0;600;100.2;30;741.4;0.000411067;6.378455262;33.94436469;;4.160017014;0;1;0;;3;1;;;;;;;;;;;;;;train

2024_10_03-14.9.1.bmp;14.9;1;;100.2;30;;;11.18459912;80.2216563;;13.26000309;0.299995422;2;0;;1;;;;;;;;;;;;;;;test

2024_10_03-14.9.2.bmp;14.9;0;599;100.2;30;828.9;0.000460348;11.18459912;80.2216563;;13.26000309;0.299995422;2;0;1;2;;;;;1;;;;;;;;;;test

2024_10_03-15.1.1.bmp;15.1;0;597;100.2;30;700.5;0.000390342;9.174932968;62.05559097;;11.17999935;0.100002289;2;0;1;2;;1;;;;;;;;;;;;;train

2024_10_03-15.1.2.bmp;15.1;1;;100.2;30;;;9.174932968;62.05559097;;11.17999935;0.100002289;2;0;;1;;;;;;;;;;;;;;1;train

2024_10_03-15.10.1.bmp;15.10;0;601;100.2;30;747.2;0.000413593;9.315727728;67.62630501;;11.68001604;0.999977112;2;0;;1;;;;;;;;;;;;;;1;test

2024_10_03-15.10.2.bmp;15.10;1;;100.2;30;;;9.315727728;67.62630501;;11.68001604;0.999977112;2;0;1;2;;;;;1;;;;;;;;;;test

2024_10_03-15.11.1.bmp;15.11;1;;100.2;30;;;7.525683559;49.09584152;;3.500013351;0;0;0;;1;;;;;;;;;;;;;;;train

2024_10_03-15.11.2.bmp;15.11;0;601;100.2;30;753.1;0.000416859;7.525683559;49.09584152;;3.500013351;0;0;0;;2;1;;;;;;;;;;;;;;train

2024_10_03-15.12.1.bmp;15.12;0;600;100.2;30;851.6;0.000472167;4.44506932;27.97633493;;6.480016708;0.759992599;1;0;;3;1;;;;;;;;1;;;;;1;train

2024_10_03-15.12.2.bmp;15.12;1;;100.2;30;;;4.44506932;27.97633493;;6.480016708;0.759992599;1;0;;2;1;;;;;;1;;;;;;;;train

2024_10_03-15.13.1.bmp;15.13;0;600;100.2;30;849.6;0.000471058;1.253460462;14.46868592;;8.170015812;2.701626778;2;1;;3;1;;;;;;;;;;;;;;train

2024_10_03-15.13.2.bmp;15.13;1;;100.2;30;;;1.253460462;14.46868592;;8.170015812;2.701626778;2;1;;3;1;;;;;;;;;;;;;;train

2024_10_03-15.14.1.bmp;15.14;0;601;100.2;30;732.2;0.00040529;8.276048091;59.26917162;;6.920017719;0;1;0;1;2;;1;;;;;;;;;;;;;train

2024_10_03-15.14.2.bmp;15.14;1;;100.2;30;;;8.276048091;59.26917162;;6.920017719;0;1;0;;2;;;;;;;1;;;;;;;1;train

2024_10_03-15.15.1.bmp;15.15;1;;100.2;30;;;5.54869804;37.46397829;;0.840009689;0;0;0;;3;;;;;;1;;;;;;;;;train

2024_10_03-15.15.2.bmp;15.15;0;601;100.2;30;678.7;0.000375677;5.54869804;37.46397829;;0.840009689;0;0;0;;3;;;;;;1;;;;;;;1;;train

2024_10_03-15.16.1.bmp;15.16;1;;100.2;30;;;8.984409129;56.61267796;;4.879989147;2.80000782;1;1;1;2;1;;;;;;;;;;;;;;train

2024_10_03-15.16.2.bmp;15.16;0;600;100.2;30;796.4;0.000441561;8.984409129;56.61267796;;4.879989147;2.80000782;1;1;;2;1;;;;;;;;;;;;;;train

2024_10_03-15.17.1.bmp;15.17;0;600;100.2;30;777.4;0.000431027;10.28216291;67.73570535;;9.760003567;0.260000229;2;0;;1;;;;;;;;;;;;;;;train

2024_10_03-15.17.2.bmp;15.17;1;;100.2;30;;;10.28216291;67.73570535;;9.760003567;0.260000229;2;0;;1;;;;;;;;;;;;;;;train

2024_10_03-15.18.1.bmp;15.18;0;600;100.2;30;798.3;0.000442615;6.715945671;57.3920226;;8.439976692;0;2;0;;2;1;;;;;;;;;;;;;;train

2024_10_03-15.18.2.bmp;15.18;1;;100.2;30;;;6.715945671;57.3920226;;8.439976692;0;2;0;;2;1;;;;;;;;;;;;;;train

2024_10_03-15.19.1.bmp;15.19;0;600;100.2;30;749.2;0.000415391;8.572832914;61.01261344;;6.099991798;0.020007133;1;0;;1;;;;;;;;;;;;;;;train

2024_10_03-15.19.2.bmp;15.19;1;;100.2;30;;;8.572832914;61.01261344;;6.099991798;0.020007133;1;0;;1;;;;;;;;;;;;;;;train

2024_10_03-15.2.1.bmp;15.2;1;;100.2;30;;;8.051114537;64.42504152;;9.380011082;8.211437225;2;1;;3;1;;;;;;;;1;;;;;1;train

2024_10_03-15.2.2.bmp;15.2;0;599;100.2;30;815.7;0.000453017;8.051114537;64.42504152;;9.380011082;8.211437225;2;1;;2;1;;;;;;;;;;;;;;train

2024_10_03-15.20.1.bmp;15.20;1;;100.2;30;;;11.24547592;65.65558824;;3.379989147;10.28000546;0;1;;3;;;;;;;;;1;;;;;;train

2024_10_03-15.20.2.bmp;15.20;0;600;100.2;30;919.7;0.000509925;11.24547592;65.65558824;;3.379989147;10.28000546;0;1;;3;;;1;;;;;;1;;;;;;train

2024_10_03-15.21.1.bmp;15.21;1;;100.2;30;;;9.194928114;61.32333965;;4.439997673;0;1;0;;1;;;;;;;;;;;;;;;test

2024_10_03-15.21.2.bmp;15.21;0;600;100.2;30;760.5;0.000421657;9.194928114;61.32333965;;4.439997673;0;1;0;;1;;;;;;;;;;;;;;;test

2024_10_03-15.22.1.bmp;15.22;1;;100.2;30;;;7.505329919;50.29211596;;6.340013027;0.280007362;1;0;1;2;1;;;;;;;;;;;;;;test

2024_10_03-15.22.2.bmp;15.22;0;601;100.2;30;725.8;0.000401748;7.505329919;50.29211596;;6.340013027;0.280007362;1;0;1;2;1;;;;;;;;;;;;;;test

2024_10_03-15.23.1.bmp;15.23;0;599;100.2;30;716.9;0.000398146;5.111817864;28.44268251;;0;0;0;0;;3;;;;;;1;;;1;;;;1;;train

2024_10_03-15.23.2.bmp;15.23;1;;100.2;30;;;5.111817864;28.44268251;;0;0;0;0;;3;;1;;;;;;;;;;;;;train

2024_10_03-15.24.1.bmp;15.24;1;;100.2;30;;;8.955034223;44.92955495;;9.279995918;1.428013802;2;0;;2;1;;;;;;;;;;;;;;train

2024_10_03-15.24.2.bmp;15.24;0;600;100.2;30;808.2;0.000448104;8.955034223;44.92955495;;9.279995918;1.428013802;2;0;;3;1;;;;;;;;;;;;;1;train

2024_10_03-15.25.1.bmp;15.25;0;600;100.2;30;820.2;0.000454757;8.216691305;58.57054446;;6.040024281;0;1;0;;2;;1;;;;;;;;;;;;;train

2024_10_03-15.25.2.bmp;15.25;1;;100.2;30;;;8.216691305;58.57054446;;6.040024281;0;1;0;;2;;1;;;;;;;;;;;;;train

2024_10_03-15.26.1.bmp;15.26;0;600;100.2;30;743.2;0.000412065;6.858968434;39.7463106;;2.679993629;0.879990578;0;0;;2;1;;;;;;;;;;;;;;train

2024_10_03-15.26.2.bmp;15.26;1;;100.2;30;;;6.858968434;39.7463106;;2.679993629;0.879990578;0;0;;2;1;;;;;;;;;;;;;;train

2024_10_03-15.27.1.bmp;15.27;1;;100.2;30;;;7.724076703;50.96247934;;2.880002975;0.019982338;0;0;;3;1;;;;;;;;1;1;;;;;train

2024_10_03-15.27.2.bmp;15.27;0;600;100.2;30;884.8;0.000490574;7.724076703;50.96247934;;2.880002975;0.019982338;0;0;2;3;1;;;;;;;;1;1;;;;;train

2024_10_03-15.28.1.bmp;15.28;1;;100.2;30;;;5.680760004;40.9776297;;2.539987564;0;0;0;;3;;;;;;;;;1;;;;1;;test

2024_10_03-15.28.2.bmp;15.28;0;600;100.2;30;775.7;0.000430084;5.680760004;40.9776297;;2.539987564;0;0;0;;3;;;;;;;;;1;;;;1;;test

2024_10_03-15.29.1.bmp;15.29;0;600;100.2;30;865.3;0.000479763;9.503764056;73.8528753;;11.01998997;0;2;0;1;3;1;;;;;;;;1;;;;;;train

2024_10_03-15.29.2.bmp;15.29;1;;100.2;30;;;9.503764056;73.8528753;;11.01998997;0;2;0;;3;1;;;;;;;;1;;;;;1;train

2024_10_03-15.3.1.bmp;15.3;1;;100.2;30;;;6.537757874;50.83627667;;7.000005722;0;1;0;1;3;;1;;;;;;;;1;;;;;train

2024_10_03-15.3.2.bmp;15.3;0;600;100.2;30;694.9;0.000385285;6.537757874;50.83627667;;7.000005722;0;1;0;1;2;1;;;;;;;;;;;;;;train

2024_10_03-15.30.1.bmp;15.30;1;;100.2;30;;;9.276876541;62.46620528;;4.240012646;0.020012856;1;0;;1;;;;;;;;;;;;;;;train

2024_10_03-15.30.2.bmp;15.30;0;602;100.2;30;746.8;0.000412685;9.276876541;62.46620528;;4.240012646;0.020012856;1;0;;1;;;;;;;;;;;;;;;train

2024_10_03-15.31.1.bmp;15.31;1;;100.2;30;;;6.600488799;43.0905328;;2.679998398;0;0;0;;2;1;;;;;;;;;;;;;;train

2024_10_03-15.31.2.bmp;15.31;0;600;100.2;30;754;0.000418053;6.600488799;43.0905328;;2.679998398;0;0;0;;3;1;;;;;;;;;;;;;;train

2024_10_03-15.32.1.bmp;15.32;0;600;100.2;30;722.6;0.000400643;8.240606327;58.49240484;;6.840008259;2.55053997;1;1;;3;1;;;;;;;;;;;;;;train

2024_10_03-15.32.2.bmp;15.32;1;;100.2;30;;;8.240606327;58.49240484;;6.840008259;2.55053997;1;1;;1;;;;;;;;;;;;;;;train

2024_10_03-15.33.1.bmp;15.33;0;599;100.2;30;845.1;0.000469345;6.370049968;29.2931471;;2.839995861;1.720000744;0;0;;3;1;;;;;;;;;;;;;;train

2024_10_03-15.33.2.bmp;15.33;1;;100.2;30;;;6.370049968;29.2931471;;2.839995861;1.720000744;0;0;;2;;;;;;;1;;;;;;;;train

2024_10_03-15.34.1.bmp;15.34;1;;100.2;30;;;12.0784921;81.89771824;;8.857745171;8.726002693;2;1;1;2;;1;;;;;;;;;;;;;train

2024_10_03-15.34.2.bmp;15.34;0;601;100.2;30;902.1;0.000499334;12.0784921;81.89771824;;8.857745171;8.726002693;2;1;;3;;;1;;;;;;;;;;;;train

2024_10_03-15.35.1.bmp;15.35;0;600;100.2;30;841;0.00046629;5.437527347;33.99797086;;2.680001259;0.02000618;0;0;;3;1;;;;;;;;;;;;;;test

2024_10_03-15.35.2.bmp;15.35;1;;100.2;30;;;5.437527347;33.99797086;;2.680001259;0.02000618;0;0;;3;1;;;;;;;;;;;;;1;test

2024_10_03-15.36.1.bmp;15.36;1;;100.2;30;;;5.656087391;44.12974344;;5.600019932;0;1;0;;3;;;;;;;;;1;;;;;;train

2024_10_03-15.36.2.bmp;15.36;0;600;100.2;30;688.5;0.000381737;5.656087391;44.12974344;;5.600019932;0;1;0;;2;1;;;;;;;;;;;;;;train

2024_10_03-15.37.1.bmp;15.37;0;601;100.2;30;887.4;0.000491197;11.58326586;79.88193535;;11.60001421;7.187355042;2;1;;2;;1;;;;;;;;;;;;;train

2024_10_03-15.37.2.bmp;15.37;1;;100.2;30;;;11.58326586;79.88193535;;11.60001421;7.187355042;2;1;;2;;1;;;;;;;;;;;;;train

2024_10_03-15.38.1.bmp;15.38;1;;100.2;30;;;11.97165009;80.75098338;;11.07998133;7.726648331;2;1;;2;;1;;;;;;;;;;;;;test

2024_10_03-15.38.2.bmp;15.38;0;601;100.2;30;894.2;0.000494961;11.97165009;80.75098338;;11.07998133;7.726648331;2;1;;2;1;;;;;;;;;;;;;;test

2024_10_03-15.39.1.bmp;15.39;0;601;100.2;30;846.1;0.000468337;7.80509975;45.08243766;;4.880017757;0.119979858;1;0;;3;1;;;;;;;;;;;;;;train

2024_10_03-15.39.2.bmp;15.39;1;;100.2;30;;;7.80509975;45.08243766;;4.880017757;0.119979858;1;0;;3;;;1;;;;;;;1;;;;;train

2024_10_03-15.4.1.bmp;15.4;0;599;100.2;30;808.1;0.000448796;7.253277762;40.07552035;;2.460003853;1.680246353;0;0;;3;1;;;;;;;;;;;;;;test

2024_10_03-15.4.2.bmp;15.4;1;;100.2;30;;;7.253277762;40.07552035;;2.460003853;1.680246353;0;0;;1;;;;;;;;;;;;;;1;test

2024_10_03-15.40.1.bmp;15.40;0;601;100.2;30;836.7;0.000463134;8.391077439;66.02924035;;4.439989567;0;1;0;;1;;;;;;;;;;;;;;;train

2024_10_03-15.40.2.bmp;15.40;1;;100.2;30;;;8.391077439;66.02924035;;4.439989567;0;1;0;;1;;;;;;;;;;;;;;;train

2024_10_03-15.5.1.bmp;15.5;1;;100.2;30;;;6.566687918;39.65129555;;1.219997883;0;0;0;;3;;;;;;;;;1;;;;;;train

2024_10_03-15.5.2.bmp;15.5;0;601;100.2;30;790.2;0.000437395;6.566687918;39.65129555;;1.219997883;0;0;0;;3;1;;;;;;;;1;;;;;1;train

2024_10_03-15.6.1.bmp;15.6;0;600;100.2;30;813.1;0.000450821;6.70760736;41.222282;;4.679991722;0;1;0;;3;;;1;;;;;;;;;;;;train

2024_10_03-15.6.2.bmp;15.6;1;;100.2;30;;;6.70760736;41.222282;;4.679991722;0;1;0;;3;;;;;;;;;1;;;;;1;train

2024_10_03-15.7.1.bmp;15.7;1;;100.2;30;;;6.892297669;50.37981654;;4.360011578;0.179999352;1;0;;1;;;;;;;;;;;;;;;test

2024_10_03-15.7.2.bmp;15.7;0;601;100.2;30;703.1;0.000389183;6.892297669;50.37981654;;4.360011578;0.179999352;1;0;;2;;;1;;;;;;;;;;;;test

2024_10_03-15.8.1.bmp;15.8;0;600;100.2;30;765.5;0.000424429;3.484209755;17.23128085;;1.499999046;1.019994736;0;0;;3;1;;;;;;;;;;;;;;train

2024_10_03-15.8.2.bmp;15.8;1;;100.2;30;;;3.484209755;17.23128085;;1.499999046;1.019994736;0;0;1;2;1;;;;;;;;;;;;;1;train

2024_10_03-15.9.1.bmp;15.9;1;;100.2;30;;;7.476287478;49.27087719;;6.60001564;0.759970665;1;0;;2;1;;;;1;;;;;;;;;;test

2024_10_03-15.9.2.bmp;15.9;0;600;100.2;30;655.7;0.000363551;7.476287478;49.27087719;;6.60001564;0.759970665;1;0;;2;1;1;;;;;;;;;;;;;test

2024_10_03-16.1.1.bmp;16.1;1;;100.2;30;;;6.961724492;42.14215612;;5.020013332;0;1;0;;2;1;;;;;;1;;;;;;;;train

2024_10_03-16.1.2.bmp;16.1;0;600;100.2;30;829.3;0.000459803;6.961724492;42.14215612;;5.020013332;0;1;0;;3;1;;;;;;;;;;;;;;train

2024_10_03-16.10.1.bmp;16.10;1;;100.2;30;;;8.855906599;56.80551982;;5.680013657;0;1;0;1;2;1;;;;;;;;;;;;;;train

2024_10_03-16.10.2.bmp;16.10;0;601;100.2;30;813;0.000450015;8.855906599;56.80551982;;5.680013657;0;1;0;1;3;;;;;;;;;;;;;1;;train

2024_10_03-16.11.1.bmp;16.11;0;600;100.2;30;816.7;0.000452817;8.856211113;55.19983958;;5.379981518;0;1;0;;3;1;;;;;;;;;;;;;;train

2024_10_03-16.11.2.bmp;16.11;1;;100.2;30;;;8.856211113;55.19983958;;5.379981518;0;1;0;1;3;;;;;;;;;;1;;;;;train

2024_10_03-16.12.1.bmp;16.12;1;;100.2;30;;;8.624823923;54.16200802;;2.240006447;0;0;0;1;2;1;;;;;;;;;;;;;;train

2024_10_03-16.12.2.bmp;16.12;0;603;100.2;30;769.9;0.000424745;8.624823923;54.16200802;;2.240006447;0;0;0;1;2;1;;;;;;;;;;;;;;train

2024_10_03-16.13.1.bmp;16.13;0;600;100.2;30;773.8;0.000429031;9.116720433;62.01121195;;6.439986706;6.620738983;1;1;;2;;1;;;;;;;;;;;;;train

2024_10_03-16.13.2.bmp;16.13;1;;100.2;30;;;9.116720433;62.01121195;;6.439986706;6.620738983;1;1;;1;;;;;;;;;;;;;;;train

2024_10_03-16.14.1.bmp;16.14;1;;100.2;30;;;8.448579025;66.45391346;;9.919998646;0.020009995;2;0;;2;1;;;;;;;;;;;;;;train

2024_10_03-16.14.2.bmp;16.14;0;601;100.2;30;784.2;0.000434074;8.448579025;66.45391346;;9.919998646;0.020009995;2;0;;2;1;;;;;;;;;;;;;;train

2024_10_03-16.15.1.bmp;16.15;0;600;100.2;30;803.1;0.000445276;7.43743418;60.69553276;;7.54001379;0.019994736;1;0;;2;1;;;;;;;;;;;;;;train

2024_10_03-16.15.2.bmp;16.15;1;;100.2;30;;;7.43743418;60.69553276;;7.54001379;0.019994736;1;0;;2;1;;;;;;;;;;;;;1;train

2024_10_03-16.16.1.bmp;16.16;1;;100.2;30;;;9.625257085;71.60450096;;8.919995308;1.87997818;2;0;1;3;;;;1;;;;;;;;;;;train

2024_10_03-16.16.2.bmp;16.16;0;600;100.2;30;842.6;0.000467177;9.625257085;71.60450096;;8.919995308;1.87997818;2;0;1;3;;1;;;;;;;;;;;;;train

2024_10_03-16.17.1.bmp;16.17;0;600;100.2;30;755.5;0.000418884;7.274421054;50.60000117;;5.979992867;0;1;0;;3;1;;;;;;;;;;;;;;train

2024_10_03-16.17.2.bmp;16.17;1;;100.2;30;;;7.274421054;50.60000117;;5.979992867;0;1;0;;2;1;;;;;;;;;;;;;;train

2024_10_03-16.18.1.bmp;16.18;1;;100.2;30;;;7.81747133;40.51831396;;0;0;0;0;;2;1;;;;;;;;;;;;;;train

2024_10_03-16.18.2.bmp;16.18;0;600;100.2;30;747.1;0.000414227;7.81747133;40.51831396;;0;0;0;0;;2;1;;;;;;;;;;;;;;train

2024_10_03-16.19.1.bmp;16.19;1;;100.2;30;;;5.127590375;19.6965237;;0;0;0;0;;3;1;;;;;;;;;;;;;;train

2024_10_03-16.19.2.bmp;16.19;0;602;100.2;30;729.7;0.000403236;5.127590375;19.6965237;;0;0;0;0;;3;1;;;;;;;;;;;;;1;train

2024_10_03-16.2.1.bmp;16.2;1;;100.2;30;;;6.445026508;37.99037911;;2.179980755;1.260014534;0;0;;2;1;;;;;;;;;;;;;;train

2024_10_03-16.2.2.bmp;16.2;0;602;100.2;30;866.4;0.000478777;6.445026508;37.99037911;;2.179980755;1.260014534;0;0;;3;1;;;;;;;;;;;;;;train

2024_10_03-16.20.1.bmp;16.20;1;;100.2;30;;;7.356243174;41.41239494;;2.5400033;0;0;0;;1;;;;;;;;;;;;;;;train

2024_10_03-16.20.2.bmp;16.20;0;600;100.2;30;759.5;0.000421102;7.356243174;41.41239494;;2.5400033;0;0;0;;2;;;;;;;;1;;;;;;;train

2024_10_03-16.21.1.bmp;16.21;0;601;100.2;30;691.2;0.000382596;6.243675571;32.31008442;;2.120000839;0;0;0;1;3;;;;;;;;;1;;;;;;test
