Repository: lukas1spl/Sawn-Timber-Lamellae-Analysis

# Linking Visual Timber Quality Classification to Mechanical Properties: A Comparative Study using a Wood Defect Detection Model

This repository contains the statistical data analysis sawn timber lamellae as part of my master thesis. It contains the used R-code and datasets used for evaluating the relationship of visual quality classification and strength properties.

## Dataset

- **Tree Species:** Norway Spruce (*Picea abies*)
- **Site Description** Subalpine stands, Graubünden - Switzerland
- **Sample Size:** 2'525 sawn timber lamellae sections (37 x 110 x 600 mm)
- **Data:**
  -  input datasets (post data acquisition)
  -  output datasets (post data preparation)

File: data/dataset_cleaned.csv (part 6 of 16)
filename;sample_name;up_pos;length;width;height;weight;density;moe;mor;invalid;pre_peak_displ;post_peak_displ;pre_peak_cls;post_peak_cls;quality_cropped;quality;knot_healthy;knot_dead;knot_cluster;rot;blue_stain;grain;pitch pocket;pith;crack;bark;wane;borehole;reaction wood;yellowish;split
2024_10_03-16.21.2.bmp;16.21;1;;100.2;30;;;6.243675571;32.31008442;;2.120000839;0;0;0;;2;1;;;;;;;;;;;;;;test

2024_10_03-16.22.1.bmp;16.22;1;;100.2;30;;;8.239800079;59.89048271;;6.159990788;1.499999046;1;0;;2;1;;;;;;;;;;;;;;test

2024_10_03-16.22.2.bmp;16.22;0;600;100.2;30;743.8;0.000412397;8.239800079;59.89048271;;6.159990788;1.499999046;1;0;;2;1;;;;;;;;;;;;;;test

2024_10_03-16.23.1.bmp;16.23;1;;100.2;30;;;9.001235899;65.91314441;;6.459976196;0;1;0;;1;;;;;;;;;;;;;;;train

2024_10_03-16.23.2.bmp;16.23;0;600;100.2;30;820.4;0.000454868;9.001235899;65.91314441;;6.459976196;0;1;0;1;2;1;;;;;;;;;;;;;1;train

2024_10_03-16.24.1.bmp;16.24;1;;100.2;30;;;10.94121288;74.72867254;;10.42000437;1.260004044;2;0;;2;;1;;;;;;;;;;;;;train

2024_10_03-16.24.2.bmp;16.24;0;600;100.2;30;887.4;0.000492016;10.94121288;74.72867254;;10.42000437;1.260004044;2;0;;1;;;;;;;;;;;;;;;train

2024_10_03-16.25.1.bmp;16.25;1;;100.2;30;;;7.615450333;59.42792637;;8.80002594;0.019989014;2;0;;2;1;;;;;;;;;;;;;;train

2024_10_03-16.25.2.bmp;16.25;0;600;100.2;30;727.4;0.000403305;7.615450333;59.42792637;;8.80002594;0.019989014;2;0;;2;;;1;;;;;;;;;;;;train

2024_10_03-16.26.1.bmp;16.26;0;599;100.2;30;686.9;0.000381485;5.99879684;40.87642342;;3.680025101;0;0;0;;3;;;;;;1;;;1;;;;;;train

2024_10_03-16.26.2.bmp;16.26;1;;100.2;30;;;5.99879684;40.87642342;;3.680025101;0;0;0;;1;;;;;;;;;;;;;;;train

2024_10_03-16.27.1.bmp;16.27;1;;100.2;30;;;8.543831099;56.22813942;;3.159998417;0;0;0;;2;1;;;;;;;;;;;;;;train

2024_10_03-16.27.2.bmp;16.27;0;599;100.2;30;816.7;0.000453573;8.543831099;56.22813942;;3.159998417;0;0;0;;3;1;;;;;;;;1;;;;;;train

2024_10_03-16.28.1.bmp;16.28;0;601;100.2;30;773.2;0.000427985;9.698711311;67.86336019;;7.679992199;2.035346031;1;1;;2;1;;;;;;;;;;;;;;train

2024_10_03-16.28.2.bmp;16.28;1;;100.2;30;;;9.698711311;67.86336019;;7.679992199;2.035346031;1;1;;1;;;;;;;;;;;;;;;train

2024_10_03-16.29.1.bmp;16.29;1;;100.2;30;;;7.053943019;40.36566272;;1.479982853;0;0;0;;2;1;;;;;;;;;;;;;;train

2024_10_03-16.29.2.bmp;16.29;0;600;100.2;30;798.1;0.000442504;7.053943019;40.36566272;;1.479982853;0;0;0;;2;1;;;;;;;;;;;;;1;train

2024_10_03-16.3.1.bmp;16.3;1;;100.2;30;;;6.306968699;25.88565788;;1.49997282;0;0;0;;2;1;;1;;;;;;;;;;;;train

2024_10_03-16.3.2.bmp;16.3;0;600;100.2;30;787.3;0.000436516;6.306968699;25.88565788;;1.49997282;0;0;0;;3;;;1;;;;;;;;;;;;train

2024_10_03-16.30.1.bmp;16.30;1;;100.2;30;;;7.461686811;46.42114209;;1.239999294;0;0;0;;2;1;;1;;;;;;;;;;;;train

2024_10_03-16.30.2.bmp;16.30;0;605;100.2;30;820.7;0.000451274;7.461686811;46.42114209;;1.239999294;0;0;0;;2;;;1;;;;;;;;;;;1;train

2024_10_03-16.31.1.bmp;16.31;1;;100.2;30;;;8.144542119;67.3168458;;8.999993801;0;2;0;;3;;;;;;;;;1;;;;;;train

2024_10_03-16.31.2.bmp;16.31;0;600;100.2;30;825.4;0.00045764;8.144542119;67.3168458;;8.999993801;0;2;0;;2;;;;;;;1;;;;;;;;train

2024_10_03-16.32.1.bmp;16.32;0;600;100.2;30;773.8;0.000429031;9.286560917;67.99254031;;8.699985027;0;2;0;;1;;;;;;;;;;;;;;;train

2024_10_03-16.32.2.bmp;16.32;1;;100.2;30;;;9.286560917;67.99254031;;8.699985027;0;2;0;;1;;;;;;;;;;;;;;;train

2024_10_03-16.33.1.bmp;16.33;1;;100.2;30;;;9.045645198;57.9630144;;3.520004749;6.199999809;0;1;;2;1;;;;;;;;;;;;;;train

2024_10_03-16.33.2.bmp;16.33;0;600;100.2;30;792.4;0.000439344;9.045645198;57.9630144;;3.520004749;6.199999809;0;1;;2;1;;;;;;;;;;;;;;train

2024_10_03-16.34.1.bmp;16.34;1;;100.2;30;;;7.339805186;47.54660113;;1.699997902;0;0;0;;2;1;;;;;;;;;;;;;;train

2024_10_03-16.34.2.bmp;16.34;0;600;100.2;30;777.4;0.000431027;7.339805186;47.54660113;;1.699997902;0;0;0;;2;1;;;;;;;;;;;;;1;train

2024_10_03-16.35.1.bmp;16.35;1;;100.2;30;;;7.213848516;38.66815929;;4.099987507;0.019996643;1;0;;1;;;;;;;;;;;;;;;train

2024_10_03-16.35.2.bmp;16.35;0;600;100.2;30;865.1;0.000479652;7.213848516;38.66815929;;4.099987507;0.019996643;1;0;;3;1;;;;;;;;;;;;;;train

2024_10_03-16.36.1.bmp;16.36;0;600;100.2;30;733.8;0.000406853;7.886682258;48.47550504;;1.600009918;2.099985123;0;1;;2;1;;;;;;;;;;;;;;train

2024_10_03-16.36.2.bmp;16.36;1;;100.2;30;;;7.886682258;48.47550504;;1.600009918;2.099985123;0;1;;1;;;;;;;;;;;;;;;train

2024_10_03-16.37.1.bmp;16.37;1;;100.2;30;;;8.007836029;59.74023145;;7.520001411;0;1;0;;2;1;;;;;;;;;;;;;;test

2024_10_03-16.37.2.bmp;16.37;0;600;100.2;30;860.7;0.000477212;8.007836029;59.74023145;;7.520001411;0;1;0;2;3;1;;;;;;;;;;;;;;test

2024_10_03-16.38.1.bmp;16.38;1;;100.2;30;;;10.95696582;74.10617729;;7.740015507;0;1;0;;2;;1;;;;;;;;;;;;;train

2024_10_03-16.38.2.bmp;16.38;0;601;100.2;30;923.8;0.000511346;10.95696582;74.10617729;;7.740015507;0;1;0;;2;;;1;;;;;;;;;;;;train

2024_10_03-16.39.1.bmp;16.39;0;600;100.2;30;726.1;0.000402584;8.064952516;60.77487603;;8.639991283;0;2;0;;3;1;;;;;;;;;;;;;;train

2024_10_03-16.39.2.bmp;16.39;1;;100.2;30;;;8.064952516;60.77487603;;8.639991283;0;2;0;;1;;;;;;;;;;;;;;;train

2024_10_03-16.4.1.bmp;16.4;0;601;100.2;30;665.1;0.000368149;5.928297545;37.90882103;;4.15999651;0;1;0;;3;;;;;;;;;1;;;;;;train

2024_10_03-16.4.2.bmp;16.4;1;;100.2;30;;;5.928297545;37.90882103;;4.15999651;0;1;0;;1;;;;;;;;;;;;;;;train

2024_10_03-16.40.1.bmp;16.40;1;;100.2;30;;;7.507014994;54.84618653;;5.999929428;0.408635139;1;0;1;3;1;;;;;;;;;;;;;;train

2024_10_03-16.40.2.bmp;16.40;0;604;100.2;30;728.3;0.000401129;7.507014994;54.84618653;;5.999929428;0.408635139;1;0;1;2;;;1;;;;;;;;;;;;train

2024_10_03-16.5.1.bmp;16.5;0;601;100.2;30;899.8;0.000498061;11.43134435;78.05792711;;10.21999168;9.426567078;2;1;;2;;1;;;;;;;;;;;;;train

2024_10_03-16.5.2.bmp;16.5;1;;100.2;30;;;11.43134435;78.05792711;;10.21999168;9.426567078;2;1;;1;;;;;;;;;;;;;;;train

2024_10_03-16.6.1.bmp;16.6;1;;100.2;30;;;6.930338847;41.655751;;6.199998379;0;1;0;;2;1;;;;;;;;;;;;;;train

2024_10_03-16.6.2.bmp;16.6;0;600;100.2;30;776.7;0.000430639;6.930338847;41.655751;;6.199998379;0;1;0;;2;1;;;;;;;;;;;;;;train

2024_10_03-16.7.1.bmp;16.7;0;601;100.2;30;794.9;0.000439996;6.712072137;42.83068141;;1.319995403;0;0;0;;2;1;;;;;;;;;;;;;;train

2024_10_03-16.7.2.bmp;16.7;1;;100.2;30;;;6.712072137;42.83068141;;1.319995403;0;0;0;;3;1;;;;;;;;;;;;;1;train

2024_10_03-16.8.1.bmp;16.8;1;;100.2;30;;;5.364806046;40.18611215;;5.059985638;0;1;0;;3;1;;;;;;;;;;;;;;train

2024_10_03-16.8.2.bmp;16.8;0;600;100.2;30;705;0.000390885;5.364806046;40.18611215;;5.059985638;0;1;0;;3;;;1;;;1;;;1;;;;1;;train

2024_10_03-16.9.1.bmp;16.9;1;;100.2;30;;;11.05759863;75.22129082;;6.400010586;9.896969795;1;1;;2;;1;;;;;;;;;;;;;train

2024_10_03-16.9.2.bmp;16.9;0;602;100.2;30;880.2;0.000486403;11.05759863;75.22129082;;6.400010586;9.896969795;1;1;;2;;1;;;;;;;;;;;;;train

2024_10_03-17.1.1.bmp;17.1;0;601;100.2;30;825.2;0.000456768;6.871974752;41.65712033;;2.380002022;0.800009727;0;0;;3;1;;;;;;;;;;;;;1;test

2024_10_03-17.1.2.bmp;17.1;1;;100.2;30;;;6.871974752;41.65712033;;2.380002022;0.800009727;0;0;;2;1;;;;;;;;;;;;;;test

2024_10_03-17.10.1.bmp;17.10;0;599;100.2;30;712.8;0.000395869;5.828908525;33.17688841;;0;0;0;0;;3;;;;;;;;;;;;;1;;train

2024_10_03-17.10.2.bmp;17.10;1;;100.2;30;;;5.828908525;33.17688841;;0;0;0;0;;3;;1;;;;;;;1;1;;;1;;train

2024_10_03-17.11.1.bmp;17.11;1;;100.2;30;;;6.789099075;63.43804578;;11.04000854;0;2;0;;2;1;;;;;;;;;;;;;;test

2024_10_03-17.11.2.bmp;17.11;0;600;100.2;30;783.4;0.000434354;6.789099075;63.43804578;;11.04000854;0;2;0;;2;1;;;;;;;;;;;;;;test

2024_10_03-17.12.1.bmp;17.12;1;;100.2;30;;;6.695703872;39.19344173;;3.920001984;1.879982948;1;0;;2;1;;;;;;;;;;;;;;train

2024_10_03-17.12.2.bmp;17.12;0;598;100.2;30;820.4;0.000456389;6.695703872;39.19344173;;3.920001984;1.879982948;1;0;;3;1;;;;;;;;;;;;;;train

2024_10_03-17.13.1.bmp;17.13;0;598;100.2;30;721.2;0.000401204;7.48941905;52.3963645;;5.679993153;0;1;0;;3;1;;;;;;;;1;;;;;;test

2024_10_03-17.13.2.bmp;17.13;1;;100.2;30;;;7.48941905;52.3963645;;5.679993153;0;1;0;;1;;;;;;;;;;;;;;;test

2024_10_03-17.14.1.bmp;17.14;1;;100.2;30;;;8.080098025;51.6901451;;6.840027332;0.079994202;1;0;;1;;;;;;;;;;;;;;;train

2024_10_03-17.14.2.bmp;17.14;0;601;100.2;30;718.8;0.000397873;8.080098025;51.6901451;;6.840027332;0.079994202;1;0;2;3;1;;;;;;;;;;;;;;train

2024_10_03-17.15.1.bmp;17.15;1;;100.2;30;;;4.580092936;24.43491435;;3.459982157;0.660023689;0;0;;1;;;;;;;;;;;;;;;train

2024_10_03-17.15.2.bmp;17.15;0;601;100.2;30;794.5;0.000439775;4.580092936;24.43491435;;3.459982157;0.660023689;0;0;;1;;;;;;;;;;;;;;;train

2024_10_03-17.16.1.bmp;17.16;1;;100.2;30;;;7.958230164;58.79638185;;9.019976616;0;2;0;;1;;;;;;;;;;;;;;;train

2024_10_03-17.16.2.bmp;17.16;0;600;100.2;30;687.8;0.000381348;7.958230164;58.79638185;;9.019976616;0;2;0;;1;;;;;;;;;;;;;;;train

2024_10_03-17.17.1.bmp;17.17;1;;100.2;30;;;7.529420915;39.09391179;;5.219975948;6.806185722;1;1;;2;1;;;;;;;;;;;;;;train

2024_10_03-17.17.2.bmp;17.17;0;600;100.2;30;700.4;0.000388334;7.529420915;39.09391179;;5.219975948;6.806185722;1;1;;2;1;;;;;;;;;;;;;;train

2024_10_03-17.18.1.bmp;17.18;0;602;100.2;30;872.1;0.000481927;8.539101431;52.75549487;;1.819972992;5.240011215;0;1;1;3;1;;;;;;;;;;;;;;test

2024_10_03-17.18.2.bmp;17.18;1;;100.2;30;;;8.539101431;52.75549487;;1.819972992;5.240011215;0;1;1;2;1;;;;;;;;;;;;;;test

2024_10_03-17.19.1.bmp;17.19;0;601;100.2;30;754.6;0.000417689;7.381106203;49.94849656;;5.760005951;0;1;0;;3;1;;;;;;;;1;1;;;;;train

2024_10_03-17.19.2.bmp;17.19;1;;100.2;30;;;7.381106203;49.94849656;;5.760005951;0;1;0;;1;;;;;;;;;;;;;;;train

2024_10_03-17.2.1.bmp;17.2;0;598;100.2;30;760.8;0.000423234;7.707524805;54.69599375;;4.360015392;0;1;0;;3;;;1;;;;;;;;;;;;test

2024_10_03-17.2.2.bmp;17.2;1;;100.2;30;;;7.707524805;54.69599375;;4.360015392;0;1;0;1;2;1;;1;;;;;;;;;;;;test

2024_10_03-17.20.1.bmp;17.20;0;600;100.2;30;833;0.000461854;8.331831635;44.7614098;;2.2800107;6.913359642;0;1;;3;1;;;;;;;;;;;;;;train

2024_10_03-17.20.2.bmp;17.20;1;;100.2;30;;;8.331831635;44.7614098;;2.2800107;6.913359642;0;1;;3;1;;;;;;;;;;;;;1;train

2024_10_03-17.21.1.bmp;17.21;1;;100.2;30;;;9.13952259;59.27978028;;4.280012608;3.36000061;1;1;1;3;1;;;;;;;;;;;;;;test

2024_10_03-17.21.2.bmp;17.21;0;600;100.2;30;819;0.000454092;9.13952259;59.27978028;;4.280012608;3.36000061;1;1;;2;1;;;;;;;;;;;;;;test

2024_10_03-17.22.1.bmp;17.22;1;;100.2;30;;;8.156724586;56.09502187;;5.620015144;2.289243698;1;1;1;2;;1;;;;;;;;;;;;;train

2024_10_03-17.22.2.bmp;17.22;0;599;100.2;30;820.5;0.000455683;8.156724586;56.09502187;;5.620015144;2.289243698;1;1;;2;1;;;;;;1;;;;;;;;train

2024_10_03-17.23.1.bmp;17.23;1;;100.2;30;;;7.321432694;31.1711879;;2.379991055;0.020009995;0;0;;1;;;;;;;;;;;;;;;train

2024_10_03-17.23.2.bmp;17.23;0;598;100.2;30;740.9;0.000412163;7.321432694;31.1711879;;2.379991055;0.020009995;0;0;;3;1;;;;;;;;;;;;;;train

2024_10_03-17.24.1.bmp;17.24;0;599;100.2;30;699.6;0.000388538;6.404408384;35.587051;;1.619989395;5.921350479;0;1;;2;1;;;;;;;;;;;;;;train

2024_10_03-17.24.2.bmp;17.24;1;;100.2;30;;;6.404408384;35.587051;;1.619989395;5.921350479;0;1;;3;;;;;;;;;1;;;;;;train

2024_10_03-17.25.1.bmp;17.25;0;601;100.2;30;752.6;0.000416582;8.589535727;65.58209752;;11.30001211;0;2;0;;1;;;;;;;;;;;;;;;train

2024_10_03-17.25.2.bmp;17.25;1;;100.2;30;;;8.589535727;65.58209752;;11.30001211;0;2;0;;1;;;;;;;;;;;;;;;train

2024_10_03-17.26.1.bmp;17.26;0;600;100.2;30;800.9;0.000444056;6.995174988;53.98241115;;5.840003014;0;1;0;;3;;;;;;;;;1;;;;;;train

2024_10_03-17.26.2.bmp;17.26;1;;100.2;30;;;6.995174988;53.98241115;;5.840003014;0;1;0;1;3;;;;;;;;;1;;;;;;train

2024_10_03-17.27.1.bmp;17.27;0;60;100.2;30;717.7;0.003979264;6.746319437;39.69536757;;1.920001507;0.019991875;0;0;2;3;1;;;;;;;;1;;;;;;train

2024_10_03-17.27.2.bmp;17.27;1;;100.2;30;;;6.746319437;39.69536757;;1.920001507;0.019991875;0;0;;1;;;;;;;;;;;;;;;train

2024_10_03-17.28.1.bmp;17.28;0;602;100.2;30;730.2;0.000403512;9.394453042;71.1199476;;13.37997961;0.980012894;2;0;;1;;;;;;;;;;;;;;;train

2024_10_03-17.28.2.bmp;17.28;1;;100.2;30;;;9.394453042;71.1199476;;13.37997961;0.980012894;2;0;;2;;;;;1;;;;;;;;;;train

2024_10_03-17.29.1.bmp;17.29;1;;100.2;30;;;5.947135514;29.91007487;;0.779992104;0.740014076;0;0;;1;;;;;;;;;;;;;;;test

2024_10_03-17.29.2.bmp;17.29;0;600;100.2;30;754.6;0.000418385;5.947135514;29.91007487;;0.779992104;0.740014076;0;0;;2;;1;;;;;;;;;;;;;test

2024_10_03-17.3.1.bmp;17.3;1;;100.2;30;;;7.435136028;19.77256912;;0;0;0;0;;2;1;;;;;;;;;;;;;;train

2024_10_03-17.3.2.bmp;17.3;0;599;100.2;30;881;0.000489283;7.435136028;19.77256912;;0;0;0;0;1;3;1;;;;;;;;;;;;;;train

2024_10_03-17.30.1.bmp;17.30;1;;100.2;30;;;5.390730886;34.04557097;;2.720019341;0;0;0;;3;1;;;;;;;;;;;;1;;train

2024_10_03-17.30.2.bmp;17.30;0;599;100.2;30;768.2;0.000426637;5.390730886;34.04557097;;2.720019341;0;0;0;;3;1;;;;;;;;;;;;;;train

2024_10_03-17.31.1.bmp;17.31;0;599;100.2;30;874.8;0.00048584;8.958560449;60.73376197;;3.719996929;0.020008087;0;0;;3;1;;;;;;;;;;;;;;train

2024_10_03-17.31.2.bmp;17.31;1;;100.2;30;;;8.958560449;60.73376197;;3.719996929;0.020008087;0;0;;1;;;;;;;;;;;;;;;train

2024_10_03-17.32.1.bmp;17.32;0;598;100.2;30;736.6;0.000409771;9.372203;69.57802169;;10.26001024;0.560005188;2;0;;2;;1;;;;;;;;;;;;;train

2024_10_03-17.32.2.bmp;17.32;1;;100.2;30;;;9.372203;69.57802169;;10.26001024;0.560005188;2;0;;1;;;;;;;;;;;;;;;train

2024_10_03-17.33.1.bmp;17.33;0;600;100.2;30;737.8;0.000409071;7.47268035;53.58393077;;6.180014133;0;1;0;;2;1;;;;;;1;;;;;;;;test

2024_10_03-17.33.2.bmp;17.33;1;;100.2;30;;;7.47268035;53.58393077;;6.180014133;0;1;0;;2;1;;;;;;1;;;;;;;;test

2024_10_03-17.34.1.bmp;17.34;0;600;100.2;30;729.4;0.000404413;5.999603515;29.53571617;;3.960026264;0.220000744;1;0;;2;1;;;;;;;1;;;;;;;train

2024_10_03-17.34.2.bmp;17.34;1;;100.2;30;;;5.999603515;29.53571617;;3.960026264;0.220000744;1;0;;1;;;;;;;;;;;;;;;train

2024_10_03-17.35.1.bmp;17.35;1;;100.2;30;;;7.748714261;52.73749864;;3.279986858;0;0;0;2;3;1;;;;;;;;;;;;;;test

2024_10_03-17.35.2.bmp;17.35;0;601;100.2;30;746.5;0.000413206;7.748714261;52.73749864;;3.279986858;0;0;0;;2;1;;;;;;;;;;;;;;test

2024_10_03-17.36.1.bmp;17.36;1;;100.2;30;;;8.274186785;59.75772089;;14.12000895;0;2;0;;1;;;;;;;;;;;;;;;train

2024_10_03-17.36.2.bmp;17.36;0;601;100.2;30;707.3;0.000391508;8.274186785;59.75772089;;14.12000895;0;2;0;1;3;1;;;;;;;;;;;;;;train

2024_10_03-17.37.1.bmp;17.37;1;;100.2;30;;;6.960095937;51.17462828;;5.239995003;0;1;0;1;3;1;;;;;;;;;;;;;;test

2024_10_03-17.37.2.bmp;17.37;0;599;100.2;30;754.6;0.000419084;6.960095937;51.17462828;;5.239995003;0;1;0;;1;;;;;;;;;;;;;;;test

2024_10_03-17.38.1.bmp;17.38;0;600;100.2;30;699.3;0.000387725;8.120186198;58.26704014;;6.940020084;0;1;0;;2;;1;;;;;;;;;;;;;test

2024_10_03-17.38.2.bmp;17.38;1;;100.2;30;;;8.120186198;58.26704014;;6.940020084;0;1;0;;1;;;;;;;;;;;;;;;test

2024_10_03-17.39.1.bmp;17.39;1;;100.2;30;;;8.589621972;61.31608365;;3.759989738;0;0;0;1;2;1;;;;;;;;;;;;;;train

2024_10_03-17.39.2.bmp;17.39;0;602;100.2;30;830.5;0.000458938;8.589621972;61.31608365;;3.759989738;0;0;0;1;2;1;;;;;;;;;;;;;;train

2024_10_03-17.4.1.bmp;17.4;0;600;100.2;30;768.7;0.000426203;8.429965098;60.45845808;;6.020002842;1.159994125;1;0;;2;1;;;;;;;;;;;;;;test

2024_10_03-17.4.2.bmp;17.4;1;;100.2;30;;;8.429965098;60.45845808;;6.020002842;1.159994125;1;0;;2;1;;;;;;;;;;;;;;test

2024_10_03-17.40.1.bmp;17.40;1;;100.2;30;;;8.73951253;61.22332483;;8.779969692;0;2;0;;1;;;;;;;;;;;;;;;train

2024_10_03-17.40.2.bmp;17.40;0;600;100.2;30;703;0.000389776;8.73951253;61.22332483;;8.779969692;0;2;0;;1;;;;;;;;;;;;;;;train

2024_10_03-17.5.1.bmp;17.5;0;600;100.2;30;775.1;0.000429752;9.126664432;63.11414768;;6.831754684;0.880032539;1;0;;1;;;;;;;;;;;;;;;train

2024_10_03-17.5.2.bmp;17.5;1;;100.2;30;;;9.126664432;63.11414768;;6.831754684;0.880032539;1;0;;1;;;;;;;;;;;;;;;train

2024_10_03-17.6.1.bmp;17.6;0;600;100.2;30;797.5;0.000442171;8.864401217;64.79075053;;7.01999712;0;1;0;;1;;;;;;;;;;;;;;;train

2024_10_03-17.6.2.bmp;17.6;1;;100.2;30;;;8.864401217;64.79075053;;7.01999712;0;1;0;1;3;1;;;;;;;;;;;;;1;train

2024_10_03-17.7.1.bmp;17.7;0;601;100.2;30;875.9;0.000484832;12.28734924;81.25932218;;8.219983578;3.19999218;2;1;;1;;;;;;;;;;;;;;;test

2024_10_03-17.7.2.bmp;17.7;1;;100.2;30;;;12.28734924;81.25932218;;8.219983578;3.19999218;2;1;;1;;;;;;;;;;;;;;;test

2024_10_03-17.8.1.bmp;17.8;1;;100.2;30;;;7.942469853;49.35040076;;1.700000763;0.519999504;0;0;1;2;1;;;;;;;;;;;;;;train

2024_10_03-17.8.2.bmp;17.8;0;600;100.2;30;805.9;0.000446829;7.942469853;49.35040076;;1.700000763;0.519999504;0;0;;3;1;;;;;;;;;;;;;;train

2024_10_03-17.9.1.bmp;17.9;1;;100.2;30;;;8.02403896;62.13013426;;8.919994831;1.723749161;2;0;;3;1;;;;;;;;;;;;;;train

2024_10_03-17.9.2.bmp;17.9;0;601;100.2;30;742.3;0.000410881;8.02403896;62.13013426;;8.919994831;1.723749161;2;0;;1;;;;;;;;;;;;;;;train

2024_10_03-18.1.1.bmp;18.1;0;600;100.2;30;772.9;0.000428532;8.08028835;57.06168717;;5.480021477;6.15999794;1;1;;2;;1;;;;;;;;;;;;;train

2024_10_03-18.1.2.bmp;18.1;1;;100.2;30;;;8.08028835;57.06168717;;5.480021477;6.15999794;1;1;;2;1;;;;;;;;;;;;;;train

2024_10_03-18.10.1.bmp;18.10;1;;100.2;30;;;6.967711677;41.22502553;;4.420000553;1.539995193;1;0;1;2;;;;;;;1;;;;;;;;train

2024_10_03-18.10.2.bmp;18.10;0;600;100.2;30;713.2;0.000395431;6.967711677;41.22502553;;4.420000553;1.539995193;1;0;;3;1;;;;;;;;;;;;;;train

2024_10_03-18.11.1.bmp;18.11;1;;100.2;30;;;7.433791467;57.15578608;;7.740015507;0;1;0;;1;;;;;;;;;;;;;;;train

2024_10_03-18.11.2.bmp;18.11;0;600;100.2;30;719;0.000398647;7.433791467;57.15578608;;7.740015507;0;1;0;;2;1;1;;;;;;;;;;;;;train

2024_10_03-18.12.1.bmp;18.12;1;;100.2;30;;;8.795522568;63.43984394;;9.860002041;0.040006638;2;0;1;2;1;;;;;;;;;;;;;;train

2024_10_03-18.12.2.bmp;18.12;0;602;100.2;30;752.1;0.000415614;8.795522568;63.43984394;;9.860002041;0.040006638;2;0;;3;1;;;;;;;;1;;;;;;train

2024_10_03-18.13.1.bmp;18.13;0;600;100.2;30;712;0.000394766;6.459231809;31.79571765;;0.56000948;0;0;0;;2;1;;1;;;;;;;;;;;;train

2024_10_03-18.13.2.bmp;18.13;1;;100.2;30;;;6.459231809;31.79571765;;0.56000948;0;0;0;;3;;;;;;;;;;1;;;;1;train

2024_10_03-18.14.1.bmp;18.14;0;601;100.2;30;804.8;0.000445476;9.231803462;72.14882247;;13.28001976;0;2;0;1;2;1;;;;;;;;;;;;;;train

2024_10_03-18.14.2.bmp;18.14;1;;100.2;30;;;9.231803462;72.14882247;;13.28001976;0;2;0;;1;;;;;;;;;;;;;;;train

2024_10_03-18.15.1.bmp;18.15;0;603;100.2;30;716.5;0.000395285;7.013933916;47.81392781;;6.39999342;0;1;0;;3;1;;;;;;;;;;;;;;train

2024_10_03-18.15.2.bmp;18.15;1;;100.2;30;;;7.013933916;47.81392781;;6.39999342;0;1;0;;2;1;;;;;;;;;;;;;;train

2024_10_03-18.16.1.bmp;18.16;0;604;100.2;30;724.9;0.000399257;8.55395641;58.4556473;;6.420007229;0;1;0;;1;;;;;;;;;;;;;;;train

2024_10_03-18.16.2.bmp;18.16;1;;100.2;30;;;8.55395641;58.4556473;;6.420007229;0;1;0;;1;;;;;;;;;;;;;;;train

2024_10_03-18.17.1.bmp;18.17;1;;100.2;30;;;8.748540055;59.9897958;;9.600009441;0;2;0;;1;;;;;;;;;;;;;;;train

2024_10_03-18.17.2.bmp;18.17;0;604;100.2;30;724.4;0.000398981;8.748540055;59.9897958;;9.600009441;0;2;0;1;2;1;;;;;;;;;;;;;;train

2024_10_03-18.18.1.bmp;18.18;0;600;100.2;30;816.4;0.00045265;9.698242841;69.25186736;;8.419994354;1.060676575;2;0;1;3;1;;;;;;;;;;;;;;test

2024_10_03-18.18.2.bmp;18.18;1;;100.2;30;;;9.698242841;69.25186736;;8.419994354;1.060676575;2;0;1;2;1;;;;;;;;;;;;;;test

2024_10_03-18.19.1.bmp;18.19;1;;100.2;30;;;8.673177719;61.13556578;;9.059984207;0.260001183;2;0;;1;;;;;;;;;;;;;;;train

2024_10_03-18.19.2.bmp;18.19;0;604;100.2;30;755.9;0.000416331;8.673177719;61.13556578;;9.059984207;0.260001183;2;0;2;3;1;;;;;;;;;;;;;;train

2024_10_03-18.2.1.bmp;18.2;1;;100.2;30;;;7.489269577;42.39848915;;0.41999054;2.036163807;0;1;;3;;;;;;;;;1;;;;;1;test

2024_10_03-18.2.2.bmp;18.2;0;604;100.2;30;793.8;0.000437205;7.489269577;42.39848915;;0.41999054;2.036163807;0;1;;3;;;;;;;;;1;;;;;;test

2024_10_03-18.20.1.bmp;18.20;0;602;100.2;30;719.8;0.000397765;9.150276767;62.04345216;;8.139991283;4.039993286;2;1;;2;1;1;;;;;;;;;;;;;train

2024_10_03-18.20.2.bmp;18.20;1;;100.2;30;;;9.150276767;62.04345216;;8.139991283;4.039993286;2;1;1;2;1;;;;;;;;;;;;;;train

2024_10_03-18.21.1.bmp;18.21;1;;100.2;30;;;9.92284947;69.97496706;;7.86000967;2.040013313;1;1;;1;;;;;;;;;;;;;;;test

2024_10_03-18.21.2.bmp;18.21;0;600;100.2;30;810.5;0.000449379;9.92284947;69.97496706;;7.86000967;2.040013313;1;1;;2;1;;;;;;;;;;;;;;test

2024_10_03-18.22.1.bmp;18.22;0;599;100.2;30;758;0.000420972;9.127106785;65.65582702;;8.300022125;1.259957314;2;0;;1;;;;;;;;;;;;;;;test

2024_10_03-18.22.2.bmp;18.22;1;;100.2;30;;;9.127106785;65.65582702;;8.300022125;1.259957314;2;0;1;3;1;;;;;;;;;;;;;1;test

2024_10_03-18.23.1.bmp;18.23;1;;100.2;30;;;9.551801358;71.31233626;;6.580010891;6.398447037;1;1;1;3;;1;;;;;;;;;;;;;train

2024_10_03-18.23.2.bmp;18.23;0;600;100.2;30;854.6;0.00047383;9.551801358;71.31233626;;6.580010891;6.398447037;1;1;1;3;;1;;;;;;;;;;;;;train

2024_10_03-18.24.1.bmp;18.24;1;;100.2;30;;;6.73888699;48.50307685;;3.300001621;0;0;0;;1;;;;;;;;;;;;;;;train

2024_10_03-18.24.2.bmp;18.24;0;599;100.2;30;696;0.000386539;6.73888699;48.50307685;;3.300001621;0;0;0;;2;;;1;;;;;;;;;;;1;train

2024_10_03-18.25.1.bmp;18.25;0;598;100.2;30;817.5;0.000454776;10.02532054;63.30350042;;3.420021057;7.340636253;0;1;;1;;;;;;;;;;;;;;;train

2024_10_03-18.25.2.bmp;18.25;1;;100.2;30;;;10.02532054;63.30350042;;3.420021057;7.340636253;0;1;;2;1;1;;;;;;;;;;;;;train

2024_10_03-18.26.1.bmp;18.26;0;602;100.2;30;710.7;0.000392736;7.664202645;37.34668359;;1.299989223;4.742351532;0;1;;3;1;;;;;;;;;;;;;;test

2024_10_03-18.26.2.bmp;18.26;1;;100.2;30;;;7.664202645;37.34668359;;1.299989223;4.742351532;0;1;;1;;;;;;;;;;;;;;;test

2024_10_03-18.27.1.bmp;18.27;1;;100.2;30;;;7.103959882;52.47990835;;6.380005836;0;1;0;;2;;;1;;;;;;;;;;;;train

2024_10_03-18.27.2.bmp;18.27;0;601;100.2;30;701.4;0.000388242;7.103959882;52.47990835;;6.380005836;0;1;0;;2;;;1;;;;;;;;;;;1;train

2024_10_03-18.28.1.bmp;18.28;1;;100.2;30;;;8.502421948;65.68814032;;8.039968014;0;1;0;;1;;;;;;;;;;;;;;;train

2024_10_03-18.28.2.bmp;18.28;0;600;100.2;30;792.8;0.000439565;8.502421948;65.68814032;;8.039968014;0;1;0;;1;;;;;;;;;;;;;;;train

2024_10_03-18.29.1.bmp;18.29;1;;100.2;30;;;7.053658372;44.12638103;;4.140009403;0;1;0;1;2;1;;;;;;;;;;;;;;test

2024_10_03-18.29.2.bmp;18.29;0;600;100.2;30;692.3;0.000383843;7.053658372;44.12638103;;4.140009403;0;1;0;2;3;1;;;;;;;;;;;;;1;test

2024_10_03-18.3.1.bmp;18.3;0;601;100.2;30;753.6;0.000417136;7.70877345;48.97099356;;2.77998209;0;0;0;;3;1;;;;;;;;1;;;;;;train

2024_10_03-18.3.2.bmp;18.3;1;;100.2;30;;;7.70877345;48.97099356;;2.77998209;0;0;0;;1;;;;;;;;;;;;;;;train

2024_10_03-18.30.1.bmp;18.30;1;;100.2;30;;;9.646420726;61.51745337;;4.080004215;12.72015095;1;1;;2;;;1;;;;;;;;;;;;train

2024_10_03-18.30.2.bmp;18.30;0;603;100.2;30;836.1;0.000461267;9.646420726;61.51745337;;4.080004215;12.72015095;1;1;;2;1;;;;;;;;;;;;;;train

2024_10_03-18.31.1.bmp;18.31;0;600;100.2;30;710.8;0.000394101;7.149370562;45.56846756;;2.640013695;1.535730362;0;0;;2;;;1;;;;;;;;;;;;train

2024_10_03-18.31.2.bmp;18.31;1;;100.2;30;;;7.149370562;45.56846756;;2.640013695;1.535730362;0;0;;2;1;;;;;;;;;;;;;1;train

2024_10_03-18.32.1.bmp;18.32;1;;100.2;30;;;7.998722702;49.0159281;;3.59999752;2.320007324;0;1;;3;;1;;;;;;;;;;;;;train

2024_10_03-18.32.2.bmp;18.32;0;599;100.2;30;720.3;0.000400035;7.998722702;49.0159281;;3.59999752;2.320007324;0;1;;3;;1;;;;;;;;;;;;;train

2024_10_03-18.33.1.bmp;18.33;0;599;100.2;30;793.8;0.000440855;9.298770129;71.614174;;14.02000999;0;2;0;1;3;1;;;;;;;;;;;;;;test

2024_10_03-18.33.2.bmp;18.33;1;;100.2;30;;;9.298770129;71.614174;;14.02000999;0;2;0;;3;1;;;;;;;;;;;;;1;test

2024_10_03-18.34.1.bmp;18.34;1;;100.2;30;;;7.758688464;47.26660449;;1.259995461;1.822553635;0;0;;3;1;;;;;;;;;;;;;;train

2024_10_03-18.34.2.bmp;18.34;0;600;100.2;30;834.4;0.00046263;7.758688464;47.26660449;;1.259995461;1.822553635;0;0;;3;1;;;;;;;;1;;;;;;train

2024_10_03-18.35.1.bmp;18.35;1;;100.2;30;;;7.679146885;47.15628801;;4.499985218;0;1;0;;3;;;;;;;;;;;;;1;;train

2024_10_03-18.35.2.bmp;18.35;0;603;100.2;30;661.1;0.000364721;7.679146885;47.15628801;;4.499985218;0;1;0;;3;;;;;;1;;;;;;;;;train

2024_10_03-18.36.1.bmp;18.36;1;;100.2;30;;;10.90359642;77.53268366;;11.54001379;0.459976196;2;0;;1;;;;;;;;;;;;;;;train

2024_10_03-18.36.2.bmp;18.36;0;602;100.2;30;833.5;0.000460596;10.90359642;77.53268366;;11.54001379;0.459976196;2;0;;2;1;;;;;;;;;;;;;;train

2024_10_03-18.37.1.bmp;18.37;1;;100.2;30;;;8.71321086;53.93661895;;6.100018501;1.499992371;1;0;;1;;;;;;;;;;;;;;;train

2024_10_03-18.37.2.bmp;18.37;0;604;100.2;30;730.7;0.000402451;8.71321086;53.93661895;;6.100018501;1.499992371;1;0;;2;1;;;;;;;;;;;;;;train

2024_10_03-18.38.1.bmp;18.38;1;;100.2;30;;;5.807878014;29.49061837;;2.739995956;0;0;0;;3;1;;;;;;;;;;;;;;train

2024_10_03-18.38.2.bmp;18.38;0;605;100.2;30;861.8;0.000473873;5.807878014;29.49061837;;2.739995956;0;0;0;;3;1;;;;;;;;;;;;;;train

2024_10_03-18.39.1.bmp;18.39;1;;100.2;30;;;9.770069345;74.63073365;;13.38000202;0.239999771;2;0;;1;;;;;;;;;;;;;;;train

2024_10_03-18.39.2.bmp;18.39;0;603;100.2;30;842.1;0.000464577;9.770069345;74.63073365;;13.38000202;0.239999771;2;0;;2;1;;;;;;;;;;;;;;train

2024_10_03-18.4.1.bmp;18.4;0;600;100.2;30;721.4;0.000399978;6.433251724;43.99618731;;4.099990368;0;1;0;;3;1;;;;;;;;;;;;;;test

2024_10_03-18.4.2.bmp;18.4;1;;100.2;30;;;6.433251724;43.99618731;;4.099990368;0;1;0;;3;;1;;;;;;;;;;;;;test

2024_10_03-18.40.1.bmp;18.40;0;601;100.2;30;773.6;0.000428206;9.519202106;68.64777281;;8.520009518;1.239983559;2;0;;1;;;;;;;;;;;;;;;train

2024_10_03-18.40.2.bmp;18.40;1;;100.2;30;;;9.519202106;68.64777281;;8.520009518;1.239983559;2;0;;1;;;;;;;;;;;;;;;train

2024_10_03-18.5.1.bmp;18.5;1;;100.2;30;;;6.545652413;31.41775287;;5.38001442;1.579978943;1;0;;2;;1;;;;;;;;;;;;;train

2024_10_03-18.5.2.bmp;18.5;0;601;100.2;30;742.4;0.000410936;6.545652413;31.41775287;;5.38001442;1.579978943;1;0;;3;1;1;;;;;;;;;;;;;train

2024_10_03-18.6.1.bmp;18.6;1;;100.2;30;;;7.245035425;57.47461132;;5.280015469;0;1;0;;3;1;;;;;;;;1;;;;;;train

2024_10_03-18.6.2.bmp;18.6;0;601;100.2;30;782.5;0.000433133;7.245035425;57.47461132;;5.280015469;0;1;0;;3;;;;;;;;;1;;;;;;train

2024_10_03-18.7.1.bmp;18.7;1;;100.2;30;;;8.244184835;58.50179524;;3.280005932;3.759971619;0;1;1;3;1;;;;;;;;;;;;;;train

2024_10_03-18.7.2.bmp;18.7;0;601;100.2;30;843.5;0.000466898;8.244184835;58.50179524;;3.280005932;3.759971619;0;1;2;3;1;;;;;;;;;;;;;;train

2024_10_03-18.8.1.bmp;18.8;0;600;100.2;30;782.5;0.000433855;6.932207847;53.190533;;4.880018711;2.739994049;1;1;;3;;;;;;;;;1;;;;;;train

2024_10_03-18.8.2.bmp;18.8;1;;100.2;30;;;6.932207847;53.190533;;4.880018711;2.739994049;1;1;;2;1;;;;;;;;;;;;;;train

2024_10_03-18.9.1.bmp;18.9;1;;100.2;30;;;9.428389426;59.35831462;;3.560028553;2.23998642;0;1;1;3;1;;;;;;;;;;;;;;train

2024_10_03-18.9.2.bmp;18.9;0;600;100.2;30;812.4;0.000450432;9.428389426;59.35831462;;3.560028553;2.23998642;0;1;1;2;1;;;;;;;;;;;;;;train

2024_10_03-19.1.1.bmp;19.1;1;;100.2;29.9;;;9.54932825;70.36766321;;11.94001484;0;2;0;;1;;;;;;;;;;;;;;;test

2024_10_03-19.1.2.bmp;19.1;0;594;100.2;29.9;779.3;0.000437904;9.54932825;70.36766321;;11.94001484;0;2;0;;1;;;;;;;;;;;;;;;test

2024_10_03-19.10.1.bmp;19.10;1;;100.2;30;;;7.004917834;32.27368505;;0;2.920469761;0;1;;3;1;;;;;;;;;;;;1;;train

2024_10_03-19.10.2.bmp;19.10;0;600;100.2;30;830.8;0.000460634;7.004917834;32.27368505;;0;2.920469761;0;1;;3;1;;;;;;;;;;;;;;train

2024_10_03-19.11.1.bmp;19.11;0;600;100.2;30;813.5;0.000451042;9.819203399;71.22001115;;8.93999815;0;2;0;1;2;1;;;;;;;;;;;;;;test

2024_10_03-19.11.2.bmp;19.11;1;;100.2;30;;;9.819203399;71.22001115;;8.93999815;0;2;0;;3;;;;;;;;;1;;;;;;test

2024_10_03-19.12.1.bmp;19.12;0;602;100.2;30;703;0.000388481;7.619154647;46.80691352;;5.660000324;0;1;0;;2;1;;;;;;;;;;;;;;train

2024_10_03-19.12.2.bmp;19.12;1;;100.2;30;;;7.619154647;46.80691352;;5.660000324;0;1;0;;2;1;;;;;;;;;;;;;;train

2024_10_03-19.13.1.bmp;19.13;1;;100.2;30;;;6.335595219;31.83919027;;5.479990005;3.440026283;1;1;;2;1;;;;;;;;;;;;;;train

2024_10_03-19.13.2.bmp;19.13;0;606;100.2;30;780.4;0.000428406;6.335595219;31.83919027;;5.479990005;3.440026283;1;1;;3;;1;;;;;;;;;;;;;train

2024_10_03-19.14.1.bmp;19.14;0;600;100.2;30;883.9;0.000490075;12.0481952;75.45691819;;8.920040607;5.391971588;2;1;;2;;1;;;;;;;;;;;;;train

2024_10_03-19.14.2.bmp;19.14;1;;100.2;30;;;12.0481952;75.45691819;;8.920040607;5.391971588;2;1;;2;;1;;;;;;;;;;;;;train

2024_10_03-19.15.1.bmp;19.15;1;;100.2;30;;;6.803926464;31.99174892;;0;2.739988327;0;1;;2;1;;;;;;1;;;;;;;;train

2024_10_03-19.15.2.bmp;19.15;0;601;100.2;30;730.1;0.000404128;6.803926464;31.99174892;;0;2.739988327;0;1;;3;1;;;;;;;;;;;;;1;train

2024_10_03-19.16.1.bmp;19.16;0;600;100.2;30;835.9;0.000463462;9.116363174;74.71878021;;10.71998596;0;2;0;;2;;1;;;;;;;;;;;;;train

2024_10_03-19.16.2.bmp;19.16;1;;100.2;30;;;9.116363174;74.71878021;;10.71998596;0;2;0;;2;;1;;;;;;;;;;;;;train

2024_10_03-19.17.1.bmp;19.17;0;600;100.2;30;832.5;0.000461577;10.29748772;73.28572835;;7.220005512;0;1;0;;3;;;;;;;;;1;;;;;;train

2024_10_03-19.17.2.bmp;19.17;1;;100.2;30;;;10.29748772;73.28572835;;7.220005512;0;1;0;;1;;;;;;;;;;;;;;;train

2024_10_03-19.18.1.bmp;19.18;0;601;100.2;30;793.2;0.000439055;9.364520648;70.44818079;;10.65999794;0;2;0;;1;;;;;;;;;;;;;;;train

2024_10_03-19.18.2.bmp;19.18;1;;100.2;30;;;9.364520648;70.44818079;;10.65999794;0;2;0;;1;;;;;;;;;;;;;;;train

2024_10_03-19.19.1.bmp;19.19;1;;100.2;30;;;9.026045052;58.56477962;;8.782539845;0;2;0;;1;;;;;;;;;;;;;;;train

2024_10_03-19.19.2.bmp;19.19;0;600;100.2;30;714.5;0.000396152;9.026045052;58.56477962;;8.782539845;0;2;0;;1;;;;;;;;;;;;;;;train

2024_10_03-19.2.1.bmp;19.2;0;599;100.2;29.9;805.5;0.000448849;8.760103522;52.24089797;;2.739995956;4.520009041;0;1;;3;1;;;;;;;;;;;;;;train

2024_10_03-19.2.2.bmp;19.2;1;;100.2;29.9;;;8.760103522;52.24089797;;2.739995956;4.520009041;0;1;;2;1;;;;;;;;;;;;;;train

2024_10_03-19.20.1.bmp;19.20;0;602;100.2;30;741.4;0.000409701;5.222737583;26.33271299;;0;0.660013199;0;0;;3;1;;;;;;;;;;;;;;train

2024_10_03-19.20.2.bmp;19.20;1;;100.2;30;;;5.222737583;26.33271299;;0;0.660013199;0;0;;3;1;;;;;;;;;;;;;1;train

2024_10_03-19.21.1.bmp;19.21;0;599;100.2;30;885.5;0.000491782;12.23061583;75.97079766;;9.46000433;15.86934662;2;1;;2;;1;;;;;;;;;;;;;train

2024_10_03-19.21.2.bmp;19.21;1;;100.2;30;;;12.23061583;75.97079766;;9.46000433;15.86934662;2;1;;3;;;;;;;;;;;;;1;;train

2024_10_03-19.22.1.bmp;19.22;0;600;100.2;30;716.1;0.000397039;8.457101062;61.73779394;;9.620027542;0;2;0;1;2;;;1;;;;;;;;;;;;test

2024_10_03-19.22.2.bmp;19.22;1;;100.2;30;;;8.457101062;61.73779394;;9.620027542;0;2;0;1;2;;;1;;;;;;;;;;;;test

2024_10_03-19.23.1.bmp;19.23;0;600;100.2;30;835.4;0.000463185;11.83929808;81.79166082;;13.3799901;6.626176834;2;1;;1;;;;;;;;;;;;;;;train

2024_10_03-19.23.2.bmp;19.23;1;;100.2;30;;;11.83929808;81.79166082;;13.3799901;6.626176834;2;1;;1;;;;;;;;;;;;;;;train

2024_10_03-19.24.1.bmp;19.24;0;600;100.2;30;880.8;0.000488357;12.20269659;82.34484157;;12.16001177;5.951972961;2;1;;2;;1;;;;;;;;;;;;;train

2024_10_03-19.24.2.bmp;19.24;1;;100.2;30;;;12.20269659;82.34484157;;12.16001177;5.951972961;2;1;1;2;;1;;;;;;;;;;;;;train

2024_10_03-19.25.1.bmp;19.25;0;600;100.2;30;685.8;0.00038024;7.355406535;46.08944708;;1.799981594;0;0;0;;2;1;;;;;;;;;;;;;;train

2024_10_03-19.25.2.bmp;19.25;1;;100.2;30;;;7.355406535;46.08944708;;1.799981594;0;0;0;;1;;;;;;;;;;;;;;1;train

2024_10_03-19.26.1.bmp;19.26;0;600;100.2;30;740.8;0.000410734;7.750858486;54.8678863;;6.000000954;2.680003166;1;1;1;3;;;;;;;;;;1;;;;;train

2024_10_03-19.26.2.bmp;19.26;1;;100.2;30;;;7.750858486;54.8678863;;6.000000954;2.680003166;1;1;1;2;1;;;;;;;;;;;;;;train

2024_10_03-19.27.1.bmp;19.27;1;;100.2;30;;;8.546382169;58.10830975;;7.32934761;0;1;0;;1;;;;;;;;;;;;;;;train

2024_10_03-19.27.2.bmp;19.27;0;598;100.2;30;749.6;0.000417003;8.546382169;58.10830975;;7.32934761;0;1;0;2;3;1;;;;;;;;;1;;;;;train

2024_10_03-19.28.1.bmp;19.28;0;596;100.2;30;770.1;0.000429845;9.788497718;71.73766724;;12.1000104;3.735361099;2;1;;1;;;;;;;;;;;;;;;train

2024_10_03-19.28.2.bmp;19.28;1;;100.2;30;;;9.788497718;71.73766724;;12.1000104;3.735361099;2;1;;2;;;;;;;1;;;;;;;;train

2024_10_03-19.29.1.bmp;19.29;0;595;100.1;30;772.1;0.000432117;10.44219042;76.09810112;;10.78000116;0.520004272;2;0;;1;;;;;;;;;;;;;;;train

2024_10_03-19.29.2.bmp;19.29;1;;100.1;30;;;10.44219042;76.09810112;;10.78000116;0.520004272;2;0;;2;;;;;;;1;;;;;;;;train

2024_10_03-19.3.1.bmp;19.3;0;600;100.2;30;692.6;0.00038401;7.609440837;58.01963943;;7.999990463;0;1;0;;2;1;;1;;;;;;;;;;;;train

2024_10_03-19.3.2.bmp;19.3;1;;100.2;30;;;7.609440837;58.01963943;;7.999990463;0;1;0;;1;;;;;;;;;;;;;;1;train

2024_10_03-19.30.1.bmp;19.30;0;600;100.1;30;880.4;0.000488622;12.04677693;81.14394395;;12.55997944;6.52000618;2;1;;2;;1;;;;;;;;;;;;;train

2024_10_03-19.30.2.bmp;19.30;1;;100.1;30;;;12.04677693;81.14394395;;12.55997944;6.52000618;2;1;;2;;1;;;;;;;;;;;;;train

2024_10_03-19.31.1.bmp;19.31;1;;100.2;30;;;8.618495804;59.00722968;;6.520019054;0.479967117;1;0;;1;;;;;;;;;;;;;;;train

2024_10_03-19.31.2.bmp;19.31;0;600;100.2;30;713.4;0.000395542;8.618495804;59.00722968;;6.520019054;0.479967117;1;0;;1;;;;;;;;;;;;;;;train

2024_10_03-19.32.1.bmp;19.32;0;597;100.2;30;809;0.000450801;10.35548733;69.96051354;;6.42000103;3.559998512;1;1;;1;;;;;;;;;;;;;;;train

2024_10_03-19.32.2.bmp;19.32;1;;100.2;30;;;10.35548733;69.96051354;;6.42000103;3.559998512;1;1;;1;;;;;;;;;;;;;;;train

2024_10_03-19.33.1.bmp;19.33;0;600;100.2;30;834.8;0.000462852;10.15388319;69.03486971;;6.779997826;4.220001221;1;1;1;2;1;;1;;;;;;;;;;;;train

2024_10_03-19.33.2.bmp;19.33;1;;100.2;30;;;10.15388319;69.03486971;;6.779997826;4.220001221;1;1;;1;;;;;;;;;;;;;;;train

2024_10_03-19.34.1.bmp;19.34;1;;100.2;30;;;7.260140689;45.79547448;;5.680000782;2.093495369;1;1;;2;1;;;;;;;;;;;;;;train

2024_10_03-19.34.2.bmp;19.34;0;603;100.2;30;733.1;0.000404443;7.260140689;45.79547448;;5.680000782;2.093495369;1;1;;2;1;;;;;;1;;;;;;;;train

2024_10_03-19.35.1.bmp;19.35;0;601;100.2;30;804.6;0.000445366;9.808004133;67.52807861;;8.502151966;4.230005264;2;1;;1;;;;;;;;;;;;;;;test

2024_10_03-19.35.2.bmp;19.35;1;;100.2;30;;;9.808004133;67.52807861;;8.502151966;4.230005264;2;1;1;3;;;;;;;;;;1;;;;;test

2024_10_03-19.36.1.bmp;19.36;0;596;100.2;30;879;0.000490629;12.30306939;78.27388192;;10.14897871;2.280004501;2;1;1;2;;1;;;;;;;;;;;;;train

2024_10_03-19.36.2.bmp;19.36;1;;100.2;30;;;12.30306939;78.27388192;;10.14897871;2.280004501;2;1;;1;;;;;;;;;;;;;;;train

2024_10_03-19.37.1.bmp;19.37;0;595;100.2;30;719.4;0.000402221;6.942894441;57.82487759;;12.41999245;0;2;0;1;3;1;;;;;;;;;;;;;;train

2024_10_03-19.37.2.bmp;19.37;1;;100.2;30;;;6.942894441;57.82487759;;12.41999245;0;2;0;;1;;;;;;;;;;;;;;1;train

2024_10_03-19.38.1.bmp;19.38;1;;100.2;30;;;9.694227121;62.46160998;;7.180002213;5.327663422;1;1;;2;1;;;;;;;;;;;;;;train

2024_10_03-19.38.2.bmp;19.38;0;600;100.2;30;789.1;0.000437514;9.694227121;62.46160998;;7.180002213;5.327663422;1;1;;2;;1;;;;;;;;;;;;;train

2024_10_03-19.39.1.bmp;19.39;1;;100.2;30;;;8.271372887;50.95113484;;3.320000648;4.275760651;0;1;;1;;;;;;;;;;;;;;;train

2024_10_03-19.39.2.bmp;19.39;0;600;100.2;30;729.4;0.000404413;8.271372887;50.95113484;;3.320000648;4.275760651;0;1;;2;1;;;;;;;;;;;;;;train

2024_10_03-19.4.1.bmp;19.4;0;599;100.2;30;694.8;0.000385873;8.604975317;51.02290049;;6.239983559;4.260016441;1;1;;2;;1;;;;;;;;;;;;;train

2024_10_03-19.4.2.bmp;19.4;1;;100.2;30;;;8.604975317;51.02290049;;6.239983559;4.260016441;1;1;;1;;;;;;;;;;;;;;;train

2024_10_03-19.40.1.bmp;19.40;0;602;100.2;30;791.4;0.000437331;10.30796917;75.08407014;;12.00001001;5.266950607;2;1;;1;;;;;;;;;;;;;;;train

2024_10_03-19.40.2.bmp;19.40;1;;100.2;30;;;10.30796917;75.08407014;;12.00001001;5.266950607;2;1;;1;;;;;;;;;;;;;;;train

2024_10_03-19.5.1.bmp;19.5;0;601;100.2;30;797.7;0.000441546;6.891723074;37.56724832;;0.880031586;7.339958191;0;1;;3;1;;;;;;;;;;;;;;test

2024_10_03-19.5.2.bmp;19.5;1;;100.2;30;;;6.891723074;37.56724832;;0.880031586;7.339958191;0;1;;3;;;;;;;;;1;;;;;;test

2024_10_03-19.6.1.bmp;19.6;0;600;100.2;30;710.2;0.000393768;8.194899901;55.7738673;;6.719982624;1.359988213;1;0;;2;1;;;;;;;;;;;;;;train

2024_10_03-19.6.2.bmp;19.6;1;;100.2;30;;;8.194899901;55.7738673;;6.719982624;1.359988213;1;0;;2;;1;;;;;;;;;;;;;train

2024_10_03-19.7.1.bmp;19.7;0;604;100.2;30;820.7;0.000452021;9.336478686;66.10479724;;6.279995441;3.000012398;1;1;;2;;;1;;;;;;;;;;;;train

2024_10_03-19.7.2.bmp;19.7;1;;100.2;30;;;9.336478686;66.10479724;;6.279995441;3.000012398;1;1;;1;;;;;;;;;;;;;;;train

2024_10_03-19.8.1.bmp;19.8;0;603;100.2;30;765.8;0.000422483;8.780679497;64.33958255;;8.080002785;2.328008652;1;1;;2;1;;1;;;;;;;;;;;;train

2024_10_03-19.8.2.bmp;19.8;1;;100.2;30;;;8.780679497;64.33958255;;8.080002785;2.328008652;1;1;;3;;;;;;;;;1;;;;;;train

2024_10_03-19.9.1.bmp;19.9;1;;100.2;30;;;6.551448452;43.36781028;;3.199995995;0;0;0;;2;1;;;;;;;;;;;;;;train

2024_10_03-19.9.2.bmp;19.9;0;601;100.2;30;712.7;0.000394497;6.551448452;43.36781028;;3.199995995;0;0;0;;3;1;;;;;;;;;;;;;1;train

2024_10_03-2.1.1.bmp;2.1;0;600;100.2;30;761.2;0.000422045;8.540902026;63.86342549;;8.74000597;1.999982834;2;1;;3;1;;;;;;;;;;;;;;train

2024_10_03-2.1.2.bmp;2.1;1;;100.2;30;;;8.540902026;63.86342549;;8.74000597;1.999982834;2;1;1;3;1;;;;;;;;;;;;;;train

2024_10_03-2.10.1.bmp;2.10;1;;100.2;30;;;8.414647903;50.3920723;;3.320013046;3.339981079;0;1;;1;;;;;;;;;;;;;;;train

2024_10_03-2.10.2.bmp;2.10;0;600;100.2;30;706.6;0.000391772;8.414647903;50.3920723;;3.320013046;3.339981079;0;1;;1;;;;;;;;;;;;;;;train

2024_10_03-2.11.1.bmp;2.11;0;600;100.2;30;875.2;0.000485252;12.05777759;78.35453605;;8.799985409;10.37598419;2;1;1;2;;1;;;;;;;;;;;;;train

2024_10_03-2.11.2.bmp;2.11;1;;100.2;30;;;12.05777759;78.35453605;;8.799985409;10.37598419;2;1;;1;;;;;;;;;;;;;;;train

2024_10_03-2.12.1.bmp;2.12;0;601;100.2;30;816.2;0.000451786;8.627871777;66.01173142;;5.980017185;5.496541023;1;1;;3;;;;;;;1;;;;;;;;train

2024_10_03-2.12.2.bmp;2.12;1;;100.2;30;;;8.627871777;66.01173142;;5.980017185;5.496541023;1;1;1;2;1;;;;;;;;;;;;;;train

2024_10_03-2.13.1.bmp;2.13;1;;100.2;30;;;7.480873419;49.12190268;;6.24001503;0;1;0;;1;;;;;;;;;;;;;;;train

2024_10_03-2.13.2.bmp;2.13;0;601;100.2;30;705.5;0.000390511;7.480873419;49.12190268;;6.24001503;0;1;0;;2;1;;;;;;;;;;;;;;train

2024_10_03-2.14.1.bmp;2.14;0;598;100.2;30;737.5;0.000410272;8.065617316;47.91840148;;8.839998245;1.866148949;2;0;;3;1;;;;;;;;;;;;;;train

2024_10_03-2.14.2.bmp;2.14;1;;100.2;30;;;8.065617316;47.91840148;;8.839998245;1.866148949;2;0;;2;1;;;;;;;;;;;;;;train

2024_10_03-2.15.1.bmp;2.15;1;;100.2;30;;;9.822473055;71.61911041;;14.17999601;4.039352417;2;1;;1;;;;;;;;;;;;;;;train

2024_10_03-2.15.2.bmp;2.15;0;601;100.2;30;765.6;0.000423778;9.822473055;71.61911041;;14.17999601;4.039352417;2;1;;1;;;;;;;;;;;;;;;train

2024_10_03-2.16.1.bmp;2.16;0;598;100.2;30;800;0.000445041;8.232694149;59.84194697;;5.059989452;0;1;0;;2;1;;;;;;1;;;;;;;;train

2024_10_03-2.16.2.bmp;2.16;1;;100.2;30;;;8.232694149;59.84194697;;5.059989452;0;1;0;;3;;;;;;;;;1;;;;;1;train

2024_10_03-2.17.1.bmp;2.17;0;598;100.2;30;817;0.000454498;9.886337648;73.25242094;;13.42001057;3.819992065;2;1;;2;1;;;;;;;;;;;;;;train

2024_10_03-2.17.2.bmp;2.17;1;;100.2;30;;;9.886337648;73.25242094;;13.42001057;3.819992065;2;1;;2;1;1;;;;;;;;;;;;;train

2024_10_03-2.18.1.bmp;2.18;1;;100.2;30;;;9.897668533;56.08135292;;9.299979687;11.30936146;2;1;;2;1;;;;;;;;;;;;;;test

2024_10_03-2.18.2.bmp;2.18;0;599;100.2;30;841.1;0.000467124;9.897668533;56.08135292;;9.299979687;11.30936146;2;1;;2;1;1;;;;;;;;;;;;;test

2024_10_03-2.19.1.bmp;2.19;0;599;100.2;30;746.5;0.000414585;9.003132095;64.49557915;;7.759995937;5.226587296;1;1;;1;;;;;;;;;;;;;;;train

2024_10_03-2.19.2.bmp;2.19;1;;100.2;30;;;9.003132095;64.49557915;;7.759995937;5.226587296;1;1;;1;;;;;;;;;;;;;;;train

2024_10_03-2.2.1.bmp;2.2;0;600;100.2;30;679.6;0.000376802;8.726170985;59.14655065;;9.600019932;1.199989319;2;0;;2;1;;;;;;;;;;;;;;train

2024_10_03-2.2.2.bmp;2.2;1;;100.2;30;;;8.726170985;59.14655065;;9.600019932;1.199989319;2;0;;1;;;;;;;;;;;;;;;train

2024_10_03-2.20.1.bmp;2.20;0;600;100.2;30;829.7;0.000460024;9.701948909;69.81960396;;8.320000648;5.360013962;2;1;;2;;1;;;;;;;;;;;;;train

2024_10_03-2.20.2.bmp;2.20;1;;100.2;30;;;9.701948909;69.81960396;;8.320000648;5.360013962;2;1;;1;;;;;;;;;;;;;;;train

2024_10_03-2.21.1.bmp;2.21;1;;100.2;30;;;9.334036027;59.25347547;;6.379978657;4.320007324;1;1;;2;;;;;;;1;;;;;;;;train
