Repository: lukas1spl/Sawn-Timber-Lamellae-Analysis

# Linking Visual Timber Quality Classification to Mechanical Properties: A Comparative Study using a Wood Defect Detection Model

This repository contains the statistical data analysis sawn timber lamellae as part of my master thesis. It contains the used R-code and datasets used for evaluating the relationship of visual quality classification and strength properties.

## Dataset

- **Tree Species:** Norway Spruce (*Picea abies*)
- **Site Description** Subalpine stands, Graubünden - Switzerland
- **Sample Size:** 2'525 sawn timber lamellae sections (37 x 110 x 600 mm)
- **Data:**
  -  input datasets (post data acquisition)
  -  output datasets (post data preparation)

File: data/dataset_cleaned.csv (part 7 of 16)
filename;sample_name;up_pos;length;width;height;weight;density;moe;mor;invalid;pre_peak_displ;post_peak_displ;pre_peak_cls;post_peak_cls;quality_cropped;quality;knot_healthy;knot_dead;knot_cluster;rot;blue_stain;grain;pitch pocket;pith;crack;bark;wane;borehole;reaction wood;yellowish;split
2024_10_03-2.21.2.bmp;2.21;0;598;100.2;30;749.6;0.000417003;9.334036027;59.25347547;;6.379978657;4.320007324;1;1;;1;;;;;;;;;;;;;;;train

2024_10_03-2.22.1.bmp;2.22;1;;100.2;30;;;7.286080803;51.00948494;;6.620013714;2.243993759;1;1;;3;;;;;;;;;1;;;;;;test

2024_10_03-2.22.2.bmp;2.22;0;600;100.2;30;661.9;0.000366988;7.286080803;51.00948494;;6.620013714;2.243993759;1;1;;3;;;;;;;;;1;;;;;;test

2024_10_03-2.23.1.bmp;2.23;0;602;100.2;30;778.1;0.000429982;8.565002727;54.15088768;;2.819965839;1.379392624;0;0;;2;;1;;;;;;;;;;;;;train

2024_10_03-2.23.2.bmp;2.23;1;;100.2;30;;;8.565002727;54.15088768;;2.819965839;1.379392624;0;0;;1;;;;;;;;;;;;;;;train

2024_10_03-2.24.1.bmp;2.24;0;600;100.2;30;752.7;0.000417332;7.827398913;57.64186471;;9.840001106;0;2;0;;2;1;;;;;;;;;;;;;;test

2024_10_03-2.24.2.bmp;2.24;1;;100.2;30;;;7.827398913;57.64186471;;9.840001106;0;2;0;;1;;;;;;;;;;;;;;;test

2024_10_03-2.25.1.bmp;2.25;0;603;100.2;30;718.8;0.000396553;7.191370423;49.46156028;;4.880007744;2.960010529;1;1;;3;1;;;;;;;;;;;;;;train

2024_10_03-2.25.2.bmp;2.25;1;;100.2;30;;;7.191370423;49.46156028;;4.880007744;2.960010529;1;1;;2;1;;;;;;;;;;;;;;train

2024_10_03-2.26.1.bmp;2.26;1;;100.2;30;;;7.794361098;50.45274198;;5.239987373;2.323453903;1;1;1;3;1;;;;;;;;;;;;;;train

2024_10_03-2.26.2.bmp;2.26;0;600;100.2;30;797;0.000441894;7.794361098;50.45274198;;5.239987373;2.323453903;1;1;;2;1;;;;;;;;;;;;;;train

2024_10_03-2.27.1.bmp;2.27;1;;100.2;30;;;8.125818118;62.97566488;;10.93999386;0;2;0;;1;;;;;;;;;;;;;;;train

2024_10_03-2.27.2.bmp;2.27;0;601;100.2;30;734.5;0.000406563;8.125818118;62.97566488;;10.93999386;0;2;0;;2;1;;;;;;;;;;;;;;train

2024_10_03-2.28.1.bmp;2.28;0;600;100.2;30;791.1;0.000438623;8.841469966;64.59675376;;5.839987755;0;1;0;;1;;;;;;;;;;;;;;;train

2024_10_03-2.28.2.bmp;2.28;1;;100.2;30;;;8.841469966;64.59675376;;5.839987755;0;1;0;;1;;;;;;;;;;;;;;;train

2024_10_03-2.29.1.bmp;2.29;0;598;100.2;30;815.8;0.00045383;8.399326891;53.43908862;;4.719991207;5.544546127;1;1;;3;1;;;;;;;;;;;;;;train

2024_10_03-2.29.2.bmp;2.29;1;;100.2;30;;;8.399326891;53.43908862;;4.719991207;5.544546127;1;1;;2;1;1;;;;;;;;;;;;;train

2024_10_03-2.3.1.bmp;2.3;0;601;100.2;30;698.4;0.000386581;7.557865594;46.86770989;;4.620007038;0;1;0;;2;1;;;;;;;;;;;;;;train

2024_10_03-2.3.2.bmp;2.3;1;;100.2;30;;;7.557865594;46.86770989;;4.620007038;0;1;0;1;2;1;;;;;;;;;;;;;;train

2024_10_03-2.30.1.bmp;2.30;0;598;100.2;30;694.8;0.000386518;7.806077281;54.58942467;;5.380002499;0;1;0;;1;;;;;;;;;;;;;;;train

2024_10_03-2.30.2.bmp;2.30;1;;100.2;30;;;7.806077281;54.58942467;;5.380002499;0;1;0;;2;1;;;;;;;;;;;;;;train

2024_10_03-2.31.1.bmp;2.31;1;;100.2;30;;;7.444132531;52.79642375;;6.119998455;0;1;0;;1;;;;;;;;;;;;;;;test

2024_10_03-2.31.2.bmp;2.31;0;597;100.2;30;701.7;0.00039101;7.444132531;52.79642375;;6.119998455;0;1;0;;2;1;;;;;;;;;;;;;;test

2024_10_03-2.32.1.bmp;2.32;1;;100.2;30;;;8.358978268;61.79405349;;8.720003605;0;2;0;;1;;;;;;;;;;;;;;;train

2024_10_03-2.32.2.bmp;2.32;0;600;100.2;30;768;0.000425815;8.358978268;61.79405349;;8.720003605;0;2;0;;2;1;;;;;;;;;;;;;;train

2024_10_03-2.33.1.bmp;2.33;1;;100.2;30;;;7.621982973;43.33733412;;1.24000597;0.060003281;0;0;;1;;;;;;;;;;;;;;;train

2024_10_03-2.33.2.bmp;2.33;0;601;100.2;30;687.3;0.000380437;7.621982973;43.33733412;;1.24000597;0.060003281;0;0;;2;1;;;;;;;;;;;;;1;train

2024_10_03-2.34.1.bmp;2.34;1;;100.2;30;;;7.790940516;48.79937391;;2.180010796;1.719992638;0;0;;2;1;;;;;;;;;;;;;;train

2024_10_03-2.34.2.bmp;2.34;0;601;100.2;30;797;0.000441159;7.790940516;48.79937391;;2.180010796;1.719992638;0;0;;2;1;;;;;;;;;;;;;;train

2024_10_03-2.35.1.bmp;2.35;0;602;100.2;30;749;0.000413901;6.833013312;37.45414445;;8.160007477;2.119991302;2;1;;3;1;;;;;;;;;;;;;;train

2024_10_03-2.35.2.bmp;2.35;1;;100.2;30;;;6.833013312;37.45414445;;8.160007477;2.119991302;2;1;;1;;;;;;;;;;;;;;;train

2024_10_03-2.36.1.bmp;2.36;1;;100.2;30;;;8.001470581;51.99928268;;5.680009842;3.039984703;1;1;;1;;;;;;;;;;;;;;;train

2024_10_03-2.36.2.bmp;2.36;0;602;100.2;30;705.7;0.000389973;8.001470581;51.99928268;;5.680009842;3.039984703;1;1;;2;1;;;;;;;;;;;;;;train

2024_10_03-2.37.1.bmp;2.37;0;600;100.2;30;809.9;0.000449046;8.930095455;57.60057034;;6.460003853;1.312940598;1;0;;2;1;;;;;;;;;;;;;;train

2024_10_03-2.37.2.bmp;2.37;1;;100.2;30;;;8.930095455;57.60057034;;6.460003853;1.312940598;1;0;;1;;;;;;;;;;;;;;;train

2024_10_03-2.38.1.bmp;2.38;0;602;100.2;30;737.7;0.000407656;8.841076846;66.62952903;;15.00000143;0;2;0;;2;;1;;;;;;;;;;;;;train

2024_10_03-2.38.2.bmp;2.38;1;;100.2;30;;;8.841076846;66.62952903;;15.00000143;0;2;0;;1;;;;;;;;;;;;;;;train

2024_10_03-2.39.1.bmp;2.39;0;601;100.2;30;753.4;0.000417025;8.808215368;68.15570519;;17.34002209;0;2;0;;2;1;;;;;;;;;;;;;;train

2024_10_03-2.39.2.bmp;2.39;1;;100.2;30;;;8.808215368;68.15570519;;17.34002209;0;2;0;;1;;;;;;;;;;;;;;;train

2024_10_03-2.4.1.bmp;2.4;1;;100.2;30;;;6.322132394;38.45581298;;5.39998436;0.560028076;1;0;;3;;;1;;;;;;;;;;;;train

2024_10_03-2.4.2.bmp;2.4;0;600;100.2;30;810.4;0.000449324;6.322132394;38.45581298;;5.39998436;0.560028076;1;0;;3;1;;;;;;;;;;;;;;train

2024_10_03-2.40.1.bmp;2.40;1;;100.2;30;;;8.396404554;67.55847192;;13.78000736;0;2;0;;1;;;;;;;;;;;;;;;test

2024_10_03-2.40.2.bmp;2.40;0;597;100.2;30;724.2;0.000403548;8.396404554;67.55847192;;13.78000736;0;2;0;;1;;;;;;;;;;;;;;;test

2024_10_03-2.5.1.bmp;2.5;1;;100.2;30;;;11.98157425;83.38648874;;11.64000225;6.059337616;2;1;;2;1;;1;;;;;;;;;;;;train

2024_10_03-2.5.2.bmp;2.5;0;600;100.2;30;935;0.000518408;11.98157425;83.38648874;;11.64000225;6.059337616;2;1;1;2;1;;;;;;;;;;;;;1;train

2024_10_03-2.6.1.bmp;2.6;1;;100.2;30;;;8.909134045;63.97880021;;8.899972916;0.020009995;2;0;;1;;;;;;;;;;;;;;;train

2024_10_03-2.6.2.bmp;2.6;0;601;100.2;30;728;0.000402966;8.909134045;63.97880021;;8.899972916;0.020009995;2;0;;1;;;;;;;;;;;;;;;train

2024_10_03-2.7.1.bmp;2.7;1;;100.2;30;;;8.416331968;52.00753766;;2.27999258;2.459362984;0;1;;1;;;;;;;;;;;;;;;train

2024_10_03-2.7.2.bmp;2.7;0;600;100.2;30;790.9;0.000438512;8.416331968;52.00753766;;2.27999258;2.459362984;0;1;;2;1;;;;;;;;;;;;;;train

2024_10_03-2.8.1.bmp;2.8;0;599;100.2;30;752.1;0.000417695;7.234551907;34.35195771;;3.659996033;16.67067814;0;1;;3;1;;;;;;;;;;;;;;train

2024_10_03-2.8.2.bmp;2.8;1;;100.2;30;;;7.234551907;34.35195771;;3.659996033;16.67067814;0;1;;2;1;;;;;;;;;;;;;;train

2024_10_03-2.9.1.bmp;2.9;1;;100.2;30;;;7.777276403;50.04464703;;2.640001774;2.26000309;0;1;;2;1;;;;;;;;;;;;;;train

2024_10_03-2.9.2.bmp;2.9;0;600;100.2;30;815.5;0.000452151;7.777276403;50.04464703;;2.640001774;2.26000309;0;1;;2;1;;;;;;;;;;;;;;train

2024_10_03-20.10.1.bmp;20.10;1;;100.2;30;;;10.05673116;73.60451948;;12.38000202;5.32000351;2;1;;2;;1;;;;;;;;;;;;;train

2024_10_03-20.10.2.bmp;20.10;0;600;100.2;30;780.5;0.000432746;10.05673116;73.60451948;;12.38000202;5.32000351;2;1;;1;;;;;;;;;;;;;;;train

2024_10_03-20.11.1.bmp;20.11;0;602;100.2;30;736.5;0.000406993;8.90041009;64.1278332;;9.540007114;0.019996643;2;0;;2;;1;;;;;;;;;;;;;test

2024_10_03-20.11.2.bmp;20.11;1;;100.2;30;;;8.90041009;64.1278332;;9.540007114;0.019996643;2;0;;2;;;;;1;;;;;;;;;;test

2024_10_03-20.12.1.bmp;20.12;0;599;100.2;30;686.8;0.00038143;7.270532222;55.21599379;;9.14001894;0;2;0;;2;;;;;;;1;;;;;;;1;train

2024_10_03-20.12.2.bmp;20.12;1;;100.2;30;;;7.270532222;55.21599379;;9.14001894;0;2;0;;2;;;;;1;;;;;;;;;;train

2024_10_03-20.13.1.bmp;20.13;0;600;100.2;30;919.9;0.000510035;10.23869595;65.67715156;;7.839985371;3.310037613;1;1;;2;1;;;;1;;;;;;;;;;train

2024_10_03-20.13.2.bmp;20.13;1;;100.2;30;;;10.23869595;65.67715156;;7.839985371;3.310037613;1;1;;2;1;;;;;;;;;;;;;1;train

2024_10_03-20.14.1.bmp;20.14;0;601;100.2;30;741.7;0.000410549;5.880745146;41.69248905;;3.320003033;0;0;0;;2;1;;;;;;;1;;;;;;;train

2024_10_03-20.14.2.bmp;20.14;1;;100.2;30;;;5.880745146;41.69248905;;3.320003033;0;0;0;;2;;;1;;;;;;;;;;;;train

2024_10_03-20.2.1.bmp;20.2;0;600;100.2;30;836.4;0.000463739;7.52421345;55.91733525;;7.553372383;0;1;0;;3;1;;;;;;;;;;;;;;train

2024_10_03-20.2.2.bmp;20.2;1;;100.2;30;;;7.52421345;55.91733525;;7.553372383;0;1;0;;2;1;;;;;;;;;;;;;;train

2024_10_03-20.3.1.bmp;20.3;1;;100.2;30;;;9.774941182;68.43553128;;7.600002289;3.599986076;1;1;;1;;;;;;;;;;;;;;;train

2024_10_03-20.3.2.bmp;20.3;0;603;100.2;30;820.1;0.00045244;9.774941182;68.43553128;;7.600002289;3.599986076;1;1;;1;;;;;;;;;;;;;;;train

2024_10_03-20.4.1.bmp;20.4;1;;100.2;30;;;8.93999742;62.10300103;;9.440009117;0.019992828;2;0;1;2;1;;;;;;;;;;;;;;train

2024_10_03-20.4.2.bmp;20.4;0;602;100.2;30;736.4;0.000406938;8.93999742;62.10300103;;9.440009117;0.019992828;2;0;1;2;1;;;;;;;;;;;;;;train

2024_10_03-20.5.1.bmp;20.5;1;;100.2;30;;;10.50150999;75.52846456;;16.69999743;1.660007477;2;0;;1;;;;;;;;;;;;;;;train

2024_10_03-20.5.2.bmp;20.5;0;600;100.2;30;762.5;0.000422766;10.50150999;75.52846456;;16.69999743;1.660007477;2;0;;1;;;;;;;;;;;;;;;train

2024_10_03-20.6.1.bmp;20.6;0;603;100.2;30;894.6;0.00049354;12.53769424;82.04477763;;7.859978199;7.440374374;1;1;;1;;;;;;;;;;;;;;;train

2024_10_03-20.6.2.bmp;20.6;1;;100.2;30;;;12.53769424;82.04477763;;7.859978199;7.440374374;1;1;;1;;;;;;;;;;;;;;;train

2024_10_03-20.7.1.bmp;20.7;0;601;100.2;30;777.2;0.000430199;10.39088099;70.94547234;;10.39998007;4.359987259;2;1;;1;;;;;;;;;;;;;;;test

2024_10_03-20.7.2.bmp;20.7;1;;100.2;30;;;10.39088099;70.94547234;;10.39998007;4.359987259;2;1;;1;;;;;;;;;;;;;;;test

2024_10_03-20.8.1.bmp;20.8;0;603;100.2;30;792.2;0.000437047;10.37798155;75.11596923;;11.45998526;1.280017853;2;0;;1;;;;;;;;;;;;;;;train

2024_10_03-20.8.2.bmp;20.8;1;;100.2;30;;;10.37798155;75.11596923;;11.45998526;1.280017853;2;0;;1;;;;;;;;;;;;;;;train

2024_10_03-20.9.1.bmp;20.9;0;604;100.2;30;839.2;0.00046221;5.163283546;22.69871877;;0.759969711;3.880012035;0;1;;3;1;;;;;;;;;;;;;;train

2024_10_03-20.9.2.bmp;20.9;1;;100.2;30;;;5.163283546;22.69871877;;0.759969711;3.880012035;0;1;;1;;;;;;;;;;;;;;;train

2024_10_03-3.1.1.bmp;3.1;1;;100.2;30;;;8.566440106;61.82856942;;7.239979267;0;1;0;;3;1;;;;;;;;;;;;;;train

2024_10_03-3.1.2.bmp;3.1;0;602;100.2;30;805.6;0.000445178;8.566440106;61.82856942;;7.239979267;0;1;0;;3;1;;;;;;;;1;;;;;;train

2024_10_03-3.10.1.bmp;3.10;1;;100.2;30;;;7.87601384;58.29329135;;8.700010777;0;2;0;;1;;;;;;;;;;;;;;;train

2024_10_03-3.10.2.bmp;3.10;0;602;100.2;30;713.2;0.000394118;7.87601384;58.29329135;;8.700010777;0;2;0;;2;1;;;;;;;;;;;;;;train

2024_10_03-3.11.1.bmp;3.11;1;;100.2;30;;;9.913461213;60.73974122;;9.460001945;3.519979477;2;1;1;2;1;;;;;;;;;;;;;;train

2024_10_03-3.11.2.bmp;3.11;0;601;100.2;30;848.5;0.000469665;9.913461213;60.73974122;;9.460001945;3.519979477;2;1;;1;;;;;;;;;;;;;;;train

2024_10_03-3.12.1.bmp;3.12;0;602;100.2;30;830.1;0.000458717;9.718519162;62.94553958;;7.139979362;6.805262566;1;1;;3;;;1;;;;;;;;;;;;train

2024_10_03-3.12.2.bmp;3.12;1;;100.2;30;;;9.718519162;62.94553958;;7.139979362;6.805262566;1;1;;2;1;;;;;;;;;;;;;;train

2024_10_03-3.13.1.bmp;3.13;1;;100.2;30;;;5.89862096;30.68776266;;3.46001339;3.180000305;0;1;;1;;;;;;;;;;;;;;;train

2024_10_03-3.13.2.bmp;3.13;0;599;100.2;30;719.5;0.00039959;5.89862096;30.68776266;;3.46001339;3.180000305;0;1;;3;1;;;;;;;;;;;;;;train

2024_10_03-3.14.1.bmp;3.14;1;;100.2;30;;;8.993476926;61.05812301;;8.999977589;5.709803581;2;1;;1;;;;;;;;;;;;;;;train

2024_10_03-3.14.2.bmp;3.14;0;599;100.2;30;744.2;0.000413308;8.993476926;61.05812301;;8.999977589;5.709803581;2;1;;1;;;;;;;;;;;;;;;train

2024_10_03-3.15.1.bmp;3.15;1;;100.2;30;;;10.90049014;75.02330788;;8.37997818;12.75349331;2;1;;2;1;1;;;;;;;;;;;;;train

2024_10_03-3.15.2.bmp;3.15;0;600;100.2;30;879;0.000487359;10.90049014;75.02330788;;8.37997818;12.75349331;2;1;;2;1;;;;;;;;;;;;;;train

2024_10_03-3.16.1.bmp;3.16;0;599;100.2;30;870.2;0.000483285;10.85893129;71.01571759;;11.6393733;5.116006851;2;1;;2;1;;;;;;1;;;;;;;;train

2024_10_03-3.16.2.bmp;3.16;1;;100.2;30;;;10.85893129;71.01571759;;11.6393733;5.116006851;2;1;;3;;;;;;;;;1;;;;;1;train

2024_10_03-3.17.1.bmp;3.17;0;600;100.2;30;863.4;0.000478709;7.960388429;52.61321108;;2.160011292;1.699979782;0;0;;3;;;;;;;;;1;;;;;;train

2024_10_03-3.17.2.bmp;3.17;1;;100.2;30;;;7.960388429;52.61321108;;2.160011292;1.699979782;0;0;;3;;;;;;;;;1;;;;;1;train

2024_10_03-3.18.1.bmp;3.18;1;;100.2;30;;;8.01648046;55.6996505;;5.13999939;0;1;0;;2;;;;;;;1;;;;;;;;train

2024_10_03-3.18.2.bmp;3.18;0;600;100.2;30;745;0.000413063;8.01648046;55.6996505;;5.13999939;0;1;0;1;2;1;;;;;;;;;;;;;;train

2024_10_03-3.19.1.bmp;3.19;0;601;100.2;30;876.4;0.000485109;7.491860207;59.69602299;;4.839993477;0;1;0;;3;;;;;;;;;1;;;;;1;train

2024_10_03-3.19.2.bmp;3.19;1;;100.2;30;;;7.491860207;59.69602299;;4.839993477;0;1;0;1;3;;;;;;;;;;1;;;;;train

2024_10_03-3.2.1.bmp;3.2;1;;100.2;30;;;7.540867112;54.14353422;;6.359999657;0;1;0;;2;;1;1;;;;;;;;;;;;train

2024_10_03-3.2.2.bmp;3.2;0;599;100.2;30;825.7;0.000458571;7.540867112;54.14353422;;6.359999657;0;1;0;;2;1;1;;;;;;;;;;;;;train

2024_10_03-3.20.1.bmp;3.20;0;600;100.2;30;805.3;0.000446496;10.1843744;74.31473966;;13.08000517;0.139980316;2;0;1;2;1;;;;;;;;;;;;;;train

2024_10_03-3.20.2.bmp;3.20;1;;100.2;30;;;10.1843744;74.31473966;;13.08000517;0.139980316;2;0;1;2;;1;;;;;;;;;;;;;train

2024_10_03-3.21.1.bmp;3.21;0;600;100.2;30;761.5;0.000422211;8.298434533;56.77844994;;3.959992886;7.680021286;1;1;;2;;1;;;;;;;;;;;;;train

2024_10_03-3.21.2.bmp;3.21;1;;100.2;30;;;8.298434533;56.77844994;;3.959992886;7.680021286;1;1;;2;1;;;;;;;;;;;;;;train

2024_10_03-3.22.1.bmp;3.22;1;;100.2;30;;;10.14402473;71.10033839;;9.440016747;5.380027771;2;1;;1;;;;;;;;;;;;;;;train

2024_10_03-3.22.2.bmp;3.22;0;601;100.2;30;862.3;0.000477304;10.14402473;71.10033839;;9.440016747;5.380027771;2;1;;2;1;;;;;;;;;;;;;;train

2024_10_03-3.23.1.bmp;3.23;0;600;100.2;30;766.8;0.00042515;8.738000769;59.09531523;;5.800022125;5.22536087;1;1;;2;1;1;;;;;;;;;;;;;train

2024_10_03-3.23.2.bmp;3.23;1;;100.2;30;;;8.738000769;59.09531523;;5.800022125;5.22536087;1;1;;2;1;;;;;;1;;;;;;;;train

2024_10_03-3.24.1.bmp;3.24;0;602;100.2;30;832.1;0.000459822;9.947446777;67.94668476;;6.120016575;6.992256165;1;1;;1;;;;;;;;;;;;;;;train

2024_10_03-3.24.2.bmp;3.24;1;;100.2;30;;;9.947446777;67.94668476;;6.120016575;6.992256165;1;1;;1;;;;;;;;;;;;;;;train

2024_10_03-3.25.1.bmp;3.25;1;;100.2;30;;;8.403352694;54.60000409;;5.49999094;3.595450401;1;1;;1;;;;;;;;;;;;;;;train

2024_10_03-3.25.2.bmp;3.25;0;600;100.2;30;770.4;0.000427146;8.403352694;54.60000409;;5.49999094;3.595450401;1;1;;3;1;;;;;;;;;;;;;;train

2024_10_03-3.26.1.bmp;3.26;0;600;100.2;30;795.4;0.000441007;8.613040262;65.28225775;;10.61998892;0;2;0;1;3;1;;;;;;;;;;;;;;test

2024_10_03-3.26.2.bmp;3.26;1;;100.2;30;;;8.613040262;65.28225775;;10.61998892;0;2;0;;1;;;;;;;;;;;;;;;test

2024_10_03-3.27.1.bmp;3.27;0;600;100.2;30;823.9;0.000456809;6.610362094;34.64625924;;4.139994144;0;1;0;;3;;;;;;;;;1;;;;;;train

2024_10_03-3.27.2.bmp;3.27;1;;100.2;30;;;6.610362094;34.64625924;;4.139994144;0;1;0;;3;;;;;;;;;1;;;;;;train

2024_10_03-3.28.1.bmp;3.28;1;;100.2;30;;;9.063142351;53.49756054;;4.07999754;8.872832298;1;1;;2;;1;;;;;;;;;;;;;train

2024_10_03-3.28.2.bmp;3.28;0;600;100.2;30;808.2;0.000448104;9.063142351;53.49756054;;4.07999754;8.872832298;1;1;;2;1;;;;;;;;;;;;;;train

2024_10_03-3.29.1.bmp;3.29;1;;100.2;30;;;9.081849418;69.51939383;;10.90000248;0;2;0;;1;;;;;;;;;;;;;;;train

2024_10_03-3.29.2.bmp;3.29;0;600;100.2;30;828.8;0.000459525;9.081849418;69.51939383;;10.90000248;0;2;0;;2;1;;;;;;;;;;;;;;train

2024_10_03-3.3.1.bmp;3.3;1;;100.2;30;;;8.894717332;55.92574129;;8.480002403;4.561943054;2;1;;1;;;;;;;;;;;;;;;train

2024_10_03-3.3.2.bmp;3.3;0;600;100.2;30;704.2;0.000390441;8.894717332;55.92574129;;8.480002403;4.561943054;2;1;;1;;;;;;;;;;;;;;;train

2024_10_03-3.30.1.bmp;3.30;0;600;100.2;30;778.1;0.000431415;8.629397879;68.81815471;;12.74001265;2.43016243;2;1;;2;;1;;;;;;;;;;;;;test

2024_10_03-3.30.2.bmp;3.30;1;;100.2;30;;;8.629397879;68.81815471;;12.74001265;2.43016243;2;1;;1;;;;;;;;;;;;;;;test

2024_10_03-3.31.1.bmp;3.31;1;;100.2;30;;;8.868419926;68.76591543;;15.64000416;0;2;0;;1;;;;;;;;;;;;;;;test

2024_10_03-3.31.2.bmp;3.31;0;600;100.2;30;731.8;0.000405744;8.868419926;68.76591543;;15.64000416;0;2;0;1;2;;;;;;;1;;;;;;;;test

2024_10_03-3.32.1.bmp;3.32;0;600;100.2;30;820.4;0.000454868;9.495603533;52.12924249;;4.699995995;2.940737724;1;1;;3;;;1;;;;;;;;;;;;train

2024_10_03-3.32.2.bmp;3.32;1;;100.2;30;;;9.495603533;52.12924249;;4.699995995;2.940737724;1;1;;1;;;;;;;;;;;;;;;train

2024_10_03-3.33.1.bmp;3.33;1;;100.2;30;;;7.406277094;42.0349584;;1.479973793;1.140007973;0;0;;2;1;;;;;;1;;;;;;;;train

2024_10_03-3.33.2.bmp;3.33;0;600;100.2;30;832;0.0004613;7.406277094;42.0349584;;1.479973793;1.140007973;0;0;;3;;;;;;;;;1;;;;;1;train

2024_10_03-3.34.1.bmp;3.34;0;599;100.2;30;829.3;0.00046057;9.609486602;59.47084834;;5.440006256;6.938536644;1;1;;2;1;;;;;;;;;;;;;;train

2024_10_03-3.34.2.bmp;3.34;1;;100.2;30;;;9.609486602;59.47084834;;5.440006256;6.938536644;1;1;1;2;1;;;;;;;;;;;;;;train

2024_10_03-3.35.1.bmp;3.35;1;;100.2;30;;;10.33042737;65.74057452;;4.44001627;6.993343353;1;1;;2;1;;;;;;;;;;;;;;train

2024_10_03-3.35.2.bmp;3.35;0;600;100.2;30;824.2;0.000456975;10.33042737;65.74057452;;4.44001627;6.993343353;1;1;;2;1;;;;;;;;;;;;;;train

2024_10_03-3.36.1.bmp;3.36;1;;100.2;30;;;8.623264826;66.82113312;;12.12000751;0.060003281;2;0;;3;;;;;;;1;;;;;;;;train

2024_10_03-3.36.2.bmp;3.36;0;600;100.2;30;751;0.000416389;8.623264826;66.82113312;;12.12000751;0.060003281;2;0;;1;;;;;;;;;;;;;;;train

2024_10_03-3.37.1.bmp;3.37;1;;100.2;30;;;7.829566915;47.65831131;;5.200006485;3.801834106;1;1;;2;;1;;;;;;;;;;;;;test

2024_10_03-3.37.2.bmp;3.37;0;599;100.2;30;798.4;0.000443409;7.829566915;47.65831131;;5.200006485;3.801834106;1;1;;2;1;;;;;;;;;;;;;;test

2024_10_03-3.38.1.bmp;3.38;1;;100.2;30;;;10.99005971;76.45770958;;11.44002342;2.48000145;2;1;;1;;;;;;;;;;;;;;;train

2024_10_03-3.38.2.bmp;3.38;0;600;100.2;30;852.1;0.000472444;10.99005971;76.45770958;;11.44002342;2.48000145;2;1;;2;;1;;;;;;;;;;;;;train

2024_10_03-3.39.1.bmp;3.39;0;600;100.2;30;883.9;0.000490075;12.32010012;75.19193059;;5.379977703;7.149064064;1;1;;1;;;;;;;;;;;;;;;train

2024_10_03-3.39.2.bmp;3.39;1;;100.2;30;;;12.32010012;75.19193059;;5.379977703;7.149064064;1;1;1;2;;;;;;;1;;;;;;;;train

2024_10_03-3.4.1.bmp;3.4;0;600;100.2;30;834.1;0.000462464;7.621381936;57.51128115;;7.260007858;4.03999424;1;1;;2;1;1;;;;;;;;;;;;;test

2024_10_03-3.4.2.bmp;3.4;1;;100.2;30;;;7.621381936;57.51128115;;7.260007858;4.03999424;1;1;;2;;;;;;;1;;;;;;;;test

2024_10_03-3.40.1.bmp;3.40;0;600;100.2;30;857.9;0.00047566;6.842639083;43.26293702;;1.560011387;7.340158463;0;1;;3;;;;;;;;;1;;;;;;train

2024_10_03-3.40.2.bmp;3.40;1;;100.2;30;;;6.842639083;43.26293702;;1.560011387;7.340158463;0;1;;2;;;1;;;;1;;;;;;;1;train

2024_10_03-3.5.1.bmp;3.5;0;599;100.2;30;819.1;0.000454905;4.760695687;26.39523931;;8.919989109;3.782011032;2;1;;3;1;;;;;;;;;;;;;;train

2024_10_03-3.5.2.bmp;3.5;1;;100.2;30;;;4.760695687;26.39523931;;8.919989109;3.782011032;2;1;;2;1;;;;;;;;;;;;;;train

2024_10_03-3.6.1.bmp;3.6;1;;100.2;30;;;8.235000941;35.63770408;;0.420006275;3.12642622;0;1;;2;;;;;;;1;;;;;;;;test

2024_10_03-3.6.2.bmp;3.6;0;602;100.2;30;786.9;0.000434845;8.235000941;35.63770408;;0.420006275;3.12642622;0;1;;3;1;;;;;;;;;;;;;;test

2024_10_03-3.7.1.bmp;3.7;0;602;100.2;30;778.1;0.000429982;8.919493418;67.4995663;;10.41998053;3.040023804;2;1;;2;1;;;;;;1;;;;;;;;test

2024_10_03-3.7.2.bmp;3.7;1;;100.2;30;;;8.919493418;67.4995663;;10.41998053;3.040023804;2;1;;1;;;;;;;;;;;;;;;test

2024_10_03-3.8.1.bmp;3.8;0;602;100.2;30;742.6;0.000410364;7.370193908;50.47049943;;5.220001698;2.308179855;1;1;2;3;1;;;;;;;;1;;;;;;train

2024_10_03-3.8.2.bmp;3.8;1;;100.2;30;;;7.370193908;50.47049943;;5.220001698;2.308179855;1;1;1;2;1;;;;;;;;;;;;;;train

2024_10_03-3.9.1.bmp;3.9;0;602;100.2;30;799.2;0.000441642;9.423083845;67.47845617;;10.26000166;3.600004196;2;1;;3;1;;;;;;;;;;;;;;train

2024_10_03-3.9.2.bmp;3.9;1;;100.2;30;;;9.423083845;67.47845617;;10.26000166;3.600004196;2;1;1;2;1;;;;;;;;;;;;;;train

2024_10_03-4.1.1.bmp;4.1;0;600;100.2;30;789.7;0.000437847;8.100495549;59.20416491;;7.640014648;0;1;0;1;3;;;;;;;;;1;;;;;1;train

2024_10_03-4.1.2.bmp;4.1;1;;100.2;30;;;8.100495549;59.20416491;;7.640014648;0;1;0;;3;1;;;;;;;;;;;;;;train

2024_10_03-4.10.1.bmp;4.10;0;600;100.2;30;752.4;0.000417166;8.700644937;62.96942736;;8.660007;0;2;0;;3;;;;;;1;;;;;;;;;train

2024_10_03-4.10.2.bmp;4.10;1;;100.2;30;;;8.700644937;62.96942736;;8.660007;0;2;0;;1;;;;;;;;;;;;;;;train

2024_10_03-4.11.1.bmp;4.11;0;600;100.2;30;750.1;0.00041589;7.868661533;58.02689543;;6.940023899;4.200000763;1;1;;2;1;;;;;;;;;;;;;;train

2024_10_03-4.11.2.bmp;4.11;1;;100.2;30;;;7.868661533;58.02689543;;6.940023899;4.200000763;1;1;;1;;;;;;;;;;;;;;;train

2024_10_03-4.12.1.bmp;4.12;0;602;100.2;30;820.3;0.000453302;10.24599619;72.98091317;;12.00000191;3.119983673;2;1;;2;1;;;;;;;;;;;;;;train

2024_10_03-4.12.2.bmp;4.12;1;;100.2;30;;;10.24599619;72.98091317;;12.00000191;3.119983673;2;1;;2;1;;;;;;;;;;;;;;train

2024_10_03-4.13.1.bmp;4.13;1;;100.2;30;;;7.548003942;46.60113367;;3.180009365;0;0;0;;2;1;;;;;;1;;;;;;;;train

2024_10_03-4.13.2.bmp;4.13;0;603;100.2;30;832.6;0.000459336;7.548003942;46.60113367;;3.180009365;0;0;0;;3;1;1;;;;;;;;;;;;1;train

2024_10_03-4.14.1.bmp;4.14;0;600;100.2;30;858.8;0.000476159;10.40355778;71.81745883;;7.880040646;4.439974785;1;1;1;2;1;;;;;;;;;;;;;;train

2024_10_03-4.14.2.bmp;4.14;1;;100.2;30;;;10.40355778;71.81745883;;7.880040646;4.439974785;1;1;;2;1;1;;;;;;;;;;;;;train

2024_10_03-4.15.1.bmp;4.15;0;602;100.2;30;814.5;0.000450096;9.786760898;70.96551526;;14.80001068;0.140018463;2;0;;2;1;;;;;;;;;;;;;;test

2024_10_03-4.15.2.bmp;4.15;1;;100.2;30;;;9.786760898;70.96551526;;14.80001068;0.140018463;2;0;1;2;1;;;;;;;;;;;;;;test

2024_10_03-4.16.1.bmp;4.16;1;;100.2;30;;;8.941793853;59.98545877;;8.519993305;4.419999123;2;1;;1;;;;;;;;;;;;;;;train

2024_10_03-4.16.2.bmp;4.16;0;601;100.2;30;724.1;0.000400807;8.941793853;59.98545877;;8.519993305;4.419999123;2;1;;1;;;;;;;;;;;;;;1;train

2024_10_03-4.17.1.bmp;4.17;0;598;100.2;30;752.6;0.000418672;8.823070987;58.68483248;;6.199985027;1.155166626;1;0;;1;;;;;;;;;;;;;;;train

2024_10_03-4.17.2.bmp;4.17;1;;100.2;30;;;8.823070987;58.68483248;;6.199985027;1.155166626;1;0;;1;;;;;;;;;;;;;;;train

2024_10_03-4.18.1.bmp;4.18;0;600;100.2;30;731.9;0.0004058;7.075112643;58.36490593;;12.93999004;0;2;0;;1;;;;;;;;;;;;;;;train

2024_10_03-4.18.2.bmp;4.18;1;;100.2;30;;;7.075112643;58.36490593;;12.93999004;0;2;0;;1;;;;;;;;;;;;;;1;train

2024_10_03-4.19.1.bmp;4.19;1;;100.2;30;;;11.12928434;71.61874006;;7.100002289;7.694430351;1;1;;3;;;;;;;;;1;;;;;;train

2024_10_03-4.19.2.bmp;4.19;0;599;100.2;30;909;0.000504833;11.12928434;71.61874006;;7.100002289;7.694430351;1;1;;2;1;;;;;;;;;;;;;;train

2024_10_03-4.2.1.bmp;4.2;1;;100.2;30;;;9.776092409;69.54032365;;7.259977341;9.350985527;1;1;;2;1;;;;;;1;;;;;;;;train

2024_10_03-4.2.2.bmp;4.2;0;600;100.2;30;842.5;0.000467121;9.776092409;69.54032365;;7.259977341;9.350985527;1;1;;2;;1;;;;;;;;;;;;;train

2024_10_03-4.20.1.bmp;4.20;0;600;100.2;30;813;0.000450765;8.117888993;60.84986277;;9.482149601;0.020011902;2;0;;2;1;1;;;;;;;;;;;;;test

2024_10_03-4.20.2.bmp;4.20;1;;100.2;30;;;8.117888993;60.84986277;;9.482149601;0.020011902;2;0;2;3;;;;;;;;;1;;;;;;test

2024_10_03-4.21.1.bmp;4.21;1;;100.2;30;;;8.81225249;56.19614774;;11.1400075;0.379991531;2;0;;1;;;;;;;;;;;;;;1;train

2024_10_03-4.21.2.bmp;4.21;0;601;100.2;30;753.2;0.000416914;8.81225249;56.19614774;;11.1400075;0.379991531;2;0;;2;1;;;;;;;;;;;;;;train

2024_10_03-4.22.1.bmp;4.22;1;;100.2;30;;;7.6590828;37.55582828;;0.600005627;9.779989243;0;1;;3;;;;;;;;;1;;;;;;train

2024_10_03-4.22.2.bmp;4.22;0;603;100.2;30;857.6;0.000473128;7.6590828;37.55582828;;0.600005627;9.779989243;0;1;;3;;;;;;;;;1;;;;;1;train

2024_10_03-4.23.1.bmp;4.23;0;600;100.2;30;895.2;0.000496341;10.58876315;76.01368065;;8.740005016;0;2;0;1;2;1;1;;;;;;;;;;;;;train

2024_10_03-4.23.2.bmp;4.23;1;;100.2;30;;;10.58876315;76.01368065;;8.740005016;0;2;0;1;2;1;1;;;;;;;;;;;;;train

2024_10_03-4.24.1.bmp;4.24;1;;100.2;30;;;8.075992022;57.25291117;;5.520013809;0.219996452;1;0;;1;;;;;;;;;;;;;;;train

2024_10_03-4.24.2.bmp;4.24;0;600;100.2;30;748.7;0.000415114;8.075992022;57.25291117;;5.520013809;0.219996452;1;0;;2;;1;;;;;1;;;;;;;;train

2024_10_03-4.25.1.bmp;4.25;1;;100.2;30;;;6.239080253;40.30671811;;1.400026798;0;0;0;;2;1;;;;;;;;;;;;;;train

2024_10_03-4.25.2.bmp;4.25;0;604;100.2;30;805.4;0.000443594;6.239080253;40.30671811;;1.400026798;0;0;0;;2;1;;;;;;;;;;;;;;train

2024_10_03-4.26.1.bmp;4.26;1;;100.2;30;;;7.779172165;54.72973974;;4.459983349;1.03271389;1;0;;1;;;;;;;;;;;;;;;train

2024_10_03-4.26.2.bmp;4.26;0;601;100.2;30;750;0.000415143;7.779172165;54.72973974;;4.459983349;1.03271389;1;0;;2;1;;;;;;;;;;;;;1;train

2024_10_03-4.27.1.bmp;4.27;0;600;100.2;30;906.5;0.000502606;11.36697165;74.18051105;;7.540015221;7.055103302;1;1;2;3;;;;;;;;;1;;;;;;train

2024_10_03-4.27.2.bmp;4.27;1;;100.2;30;;;11.36697165;74.18051105;;7.540015221;7.055103302;1;1;;1;;;;;;;;;;;;;;;train

2024_10_03-4.28.1.bmp;4.28;1;;100.2;30;;;6.678198256;52.15994768;;9.740003109;0;2;0;;1;;;;;;;;;;;;;;;train

2024_10_03-4.28.2.bmp;4.28;0;599;100.2;30;626.8;0.000348107;6.678198256;52.15994768;;9.740003109;0;2;0;;1;;;;;;;;;;;;;;;train

2024_10_03-4.29.1.bmp;4.29;0;600;100.2;30;811.3;0.000449823;8.160034739;55.1386631;;3.640010357;7.859343529;0;1;2;3;1;;;;;;;;;;;;;;train

2024_10_03-4.29.2.bmp;4.29;1;;100.2;30;;;8.160034739;55.1386631;;3.640010357;7.859343529;0;1;;3;;;;;;;;;1;;;;;1;train

2024_10_03-4.3.1.bmp;4.3;0;603;100.2;30;796.4;0.000439364;9.791053052;60.72052185;;7.659983158;2.699999809;1;1;;2;1;;;;;;;;;;;;;;train

2024_10_03-4.3.2.bmp;4.3;1;;100.2;30;;;9.791053052;60.72052185;;7.659983158;2.699999809;1;1;;1;;;;;;;;;;;;;;;train

2024_10_03-4.30.1.bmp;4.30;1;;100.2;30;;;10.02110938;69.97356849;;9.019993305;6.0803442;2;1;;1;;;;;;;;;;;;;;;test

2024_10_03-4.30.2.bmp;4.30;0;600;100.2;30;782;0.000433577;10.02110938;69.97356849;;9.019993305;6.0803442;2;1;;1;;;;;;;;;;;;;;;test

2024_10_03-4.31.1.bmp;4.31;1;;100.2;30;;;7.454892586;56.62464622;;9.260002136;0.29999733;2;0;;1;;;;;;;;;;;;;;;train

2024_10_03-4.31.2.bmp;4.31;0;600;100.2;30;725.5;0.000402251;7.454892586;56.62464622;;9.260002136;0.29999733;2;0;;2;1;;;;;;;;;;;;;1;train

2024_10_03-4.32.1.bmp;4.32;0;600;100.2;30;851.6;0.000472167;10.00679147;59.29256721;;5.579984188;10.0298481;1;1;;1;;;;;;;;;;;;;;;train

2024_10_03-4.32.2.bmp;4.32;1;;100.2;30;;;10.00679147;59.29256721;;5.579984188;10.0298481;1;1;;2;;1;;;;;;;;;;;;;train

2024_10_03-4.33.1.bmp;4.33;0;599;100.2;30;858.9;0.000477009;9.882479681;66.25795284;;6.999995708;5.239991188;1;1;;2;1;;;;;;;;;;;;;;train

2024_10_03-4.33.2.bmp;4.33;1;;100.2;30;;;9.882479681;66.25795284;;6.999995708;5.239991188;1;1;;2;1;;;;;;;;;;;;;;train

2024_10_03-4.34.1.bmp;4.34;0;601;100.2;30;843.1;0.000466676;10.03562927;71.35232465;;9.040000916;2.100017548;2;1;;2;1;;;;;;;;;;;;;;train

2024_10_03-4.34.2.bmp;4.34;1;;100.2;30;;;10.03562927;71.35232465;;9.040000916;2.100017548;2;1;;2;;1;;;;;;;;;;;;;train

2024_10_03-4.35.1.bmp;4.35;1;;100.2;30;;;8.315276726;55.51201796;;3.720000744;0;0;0;;1;;;;;;;;;;;;;;;train

2024_10_03-4.35.2.bmp;4.35;0;603;100.2;30;778.7;0.0004296;8.315276726;55.51201796;;3.720000744;0;0;0;;2;1;;;;;;;;;;;;;;train

2024_10_03-4.36.1.bmp;4.36;0;601;100.2;30;721.8;0.000399534;6.413916906;41.37079844;;2.26000452;4.470002174;0;1;;3;1;;;;;;;;;;;;;;train

2024_10_03-4.36.2.bmp;4.36;1;;100.2;30;;;6.413916906;41.37079844;;2.26000452;4.470002174;0;1;;2;1;;;;;;;;;;;;;;train

2024_10_03-4.37.1.bmp;4.37;1;;100.2;30;;;6.5932605;37.09321104;;1.100010395;0;0;0;;3;;;;;;1;;;;;;;;;train

2024_10_03-4.37.2.bmp;4.37;0;601;100.2;30;634.2;0.000351045;6.5932605;37.09321104;;1.100010395;0;0;0;;3;;;;;;;;;;;;;1;;train

2024_10_03-4.38.1.bmp;4.38;1;;100.2;30;;;8.403239098;63.55936564;;9.500007153;0.479999542;2;0;;3;;;;;;;;;1;;;;;1;train

2024_10_03-4.38.2.bmp;4.38;0;599;100.2;30;810.2;0.000449963;8.403239098;63.55936564;;9.500007153;0.479999542;2;0;;2;1;;;;;;;;;;;;;;train

2024_10_03-4.39.1.bmp;4.39;1;;100.2;30;;;10.21298965;74.38048707;;15.92001057;6.100004196;2;1;;2;1;;;;;;;;;;;;;;test

2024_10_03-4.39.2.bmp;4.39;0;600;100.2;30;805.4;0.000446551;10.21298965;74.38048707;;15.92001057;6.100004196;2;1;;2;;1;;;;;;;;;;;;;test

2024_10_03-4.4.1.bmp;4.4;0;601;100.2;30;881.2;0.000487765;11.54350825;75.04026127;;11.58000517;5.239999771;2;1;;2;1;;;;;;;;;;;;;;train

2024_10_03-4.4.2.bmp;4.4;1;;100.2;30;;;11.54350825;75.04026127;;11.58000517;5.239999771;2;1;;1;;;;;;;;;;;;;;;train

2024_10_03-4.40.1.bmp;4.40;0;600;100.2;30;740.1;0.000410346;7.793282538;62.87188319;;10.92000866;0.579986572;2;0;;1;;;;;;;;;;;;;;;train

2024_10_03-4.40.2.bmp;4.40;1;;100.2;30;;;7.793282538;62.87188319;;10.92000866;0.579986572;2;0;;1;;;;;;;;;;;;;;;train

2024_10_03-4.5.1.bmp;4.5;1;;100.2;30;;;8.442566435;59.38004362;;6.879980564;4.250582695;1;1;1;2;1;;;;;;;;;;;;;;train

2024_10_03-4.5.2.bmp;4.5;0;603;100.2;30;790.8;0.000436275;8.442566435;59.38004362;;6.879980564;4.250582695;1;1;;2;1;;;;;;1;;;;;;;;train

2024_10_03-4.6.1.bmp;4.6;0;601;100.2;30;648.5;0.00035896;7.060692425;46.19642064;;5.180011272;0;1;0;;2;1;;;;;;;;;;;;;;train

2024_10_03-4.6.2.bmp;4.6;1;;100.2;30;;;7.060692425;46.19642064;;5.180011272;0;1;0;;2;1;;;;;;;;;;;;;;train

2024_10_03-4.7.1.bmp;4.7;0;600;100.2;30;739.8;0.00041018;7.877832593;58.47569509;;8.380009174;0;2;0;;1;;;;;;;;;;;;;;;test

2024_10_03-4.7.2.bmp;4.7;1;;100.2;30;;;7.877832593;58.47569509;;8.380009174;0;2;0;;2;;;;;;;1;;;;;;;;test

2024_10_03-4.8.1.bmp;4.8;0;599;100.2;30;725.5;0.000402923;8.797979764;63.8961725;;13.61999607;0.859994888;2;0;;2;;1;;;;;1;;;;;;;;train

2024_10_03-4.8.2.bmp;4.8;1;;100.2;30;;;8.797979764;63.8961725;;13.61999607;0.859994888;2;0;;1;;;;;;;;;;;;;;1;train

2024_10_03-4.9.1.bmp;4.9;0;600;100.2;30;879.3;0.000487525;11.93675404;76.31016775;;7.299993992;13.66016293;1;1;;1;;;;;;;;;;;;;;1;train

2024_10_03-4.9.2.bmp;4.9;1;;100.2;30;;;11.93675404;76.31016775;;7.299993992;13.66016293;1;1;;1;;;;;;;;;;;;;;;train

2024_10_03-5.1.1.bmp;5.1;0;600;100.2;30;914.1;0.00050682;10.12642641;68.05281039;;6.820006371;3.259990692;1;1;;2;1;;;;;;;1;;;;;;;test

2024_10_03-5.1.2.bmp;5.1;1;;100.2;30;;;10.12642641;68.05281039;;6.820006371;3.259990692;1;1;1;3;;;;;;;;;1;;;;;;test

2024_10_03-5.10.1.bmp;5.10;0;600;100.2;30;763.2;0.000423154;7.980831899;60.16951449;;7.579987526;1.028699875;1;0;;1;;;;;;;;;;;;;;;train

2024_10_03-5.10.2.bmp;5.10;1;;100.2;30;;;7.980831899;60.16951449;;7.579987526;1.028699875;1;0;;2;1;;;;;;;;;;;;;;train

2024_10_03-5.11.1.bmp;5.11;1;;100.2;30;;;10.422799;70.38442159;;6.920015335;6.780000687;1;1;;3;;;;;;;;;1;;;;;;train

2024_10_03-5.11.2.bmp;5.11;0;600;100.2;30;944.4;0.000523619;10.422799;70.38442159;;6.920015335;6.780000687;1;1;;2;1;;;;;;;;;;;;;;train

2024_10_03-5.12.1.bmp;5.12;0;601;100.2;30;940.4;0.000520534;10.17550102;51.36289433;;2.719998837;5.333097458;0;1;;3;1;;;;;;;;1;;;;;;test

2024_10_03-5.12.2.bmp;5.12;1;;100.2;30;;;10.17550102;51.36289433;;2.719998837;5.333097458;0;1;1;2;;1;;;;;;;;;;;;;test

2024_10_03-5.13.1.bmp;5.13;1;;100.2;30;;;8.590746299;58.93321268;;6.479994297;4.866154671;1;1;;2;1;;;;;;;;;;;;;;train

2024_10_03-5.13.2.bmp;5.13;0;601;100.2;30;762.8;0.000422228;8.590746299;58.93321268;;6.479994297;4.866154671;1;1;;2;1;;;;;;;;;;;;;1;train

2024_10_03-5.14.1.bmp;5.14;1;;100.2;30;;;7.172698638;63.15867776;;12.54001617;0;2;0;;1;;;;;;;;;;;;;;;train

2024_10_03-5.14.2.bmp;5.14;0;600;100.2;30;762.9;0.000422987;7.172698638;63.15867776;;12.54001617;0;2;0;;2;;;1;;;;;;;;;;;;train

2024_10_03-5.15.1.bmp;5.15;1;;100.2;30;;;7.698968522;65.980344;;11.09999943;0;2;0;;1;;;;;;;;;;;;;;;train

2024_10_03-5.15.2.bmp;5.15;0;605;100.2;30;820.7;0.000451274;7.698968522;65.980344;;11.09999943;0;2;0;;2;1;;;;;;;;;;;;;;train

2024_10_03-5.16.1.bmp;5.16;0;604;100.2;30;801.4;0.000441391;7.740155364;60.99275083;;6.239984035;0;1;0;;2;1;;;;;;;;;;;;;;test

2024_10_03-5.16.2.bmp;5.16;1;;100.2;30;;;7.740155364;60.99275083;;6.239984035;0;1;0;;2;1;;;;;;;;;;;;;;test

2024_10_03-5.17.1.bmp;5.17;0;600;100.2;30;810;0.000449102;10.24746571;74.79776287;;15.10000134;0;2;0;;2;1;;;;;;;;;;;;;;train

2024_10_03-5.17.2.bmp;5.17;1;;100.2;30;;;10.24746571;74.79776287;;15.10000134;0;2;0;;2;;1;;;;;;;;;;;;;train

2024_10_03-5.18.1.bmp;5.18;1;;100.2;30;;;7.580268941;63.87585181;;16.1000042;0;2;0;;1;;;;;;;;;;;;;;;train

2024_10_03-5.18.2.bmp;5.18;0;601;100.2;30;727.1;0.000402467;7.580268941;63.87585181;;16.1000042;0;2;0;;1;;;;;;;;;;;;;;;train

2024_10_03-5.19.1.bmp;5.19;0;602;100.2;30;829.8;0.000458551;9.26672217;48.18563069;;2.440008163;7.040009499;0;1;;3;1;;;;;;;;;;;;;;test

2024_10_03-5.19.2.bmp;5.19;1;;100.2;30;;;9.26672217;48.18563069;;2.440008163;7.040009499;0;1;;1;;;;;;;;;;;;;;;test

2024_10_03-5.2.1.bmp;5.2;0;601;100.2;30;717.3;0.000397043;8.306317192;57.73135857;;7.200007439;2.120010376;1;1;1;2;;1;;;;;;;;;;;;;train

2024_10_03-5.2.2.bmp;5.2;1;;100.2;30;;;8.306317192;57.73135857;;7.200007439;2.120010376;1;1;;2;;;;;;;;1;;;;;;;train

2024_10_03-5.20.1.bmp;5.20;0;600;100.2;30;773.9;0.000429086;7.707498239;62.70309966;;12.80002117;0.099998474;2;0;1;3;1;;;;;;;;;;;;;;train

2024_10_03-5.20.2.bmp;5.20;1;;100.2;30;;;7.707498239;62.70309966;;12.80002117;0.099998474;2;0;;1;;;;;;;;;;;;;;;train

2024_10_03-5.21.1.bmp;5.21;0;601;100.2;30;765.8;0.000423889;7.173290704;53.87348837;;4.800009727;0;1;0;;3;;;;;;;;;1;;;;;;train

2024_10_03-5.21.2.bmp;5.21;1;;100.2;30;;;7.173290704;53.87348837;;4.800009727;0;1;0;;2;1;;;;;;;;;;;;;1;train

2024_10_03-5.22.1.bmp;5.22;0;600;100.2;30;814.2;0.00045143;6.813476439;32.83092506;;1.940005779;6.000008583;0;1;;3;1;;;;;;;;;;;;;1;train

2024_10_03-5.22.2.bmp;5.22;1;;100.2;30;;;6.813476439;32.83092506;;1.940005779;6.000008583;0;1;;2;;;;;;;;1;;;;;;;train

2024_10_03-5.23.1.bmp;5.23;0;600;100.2;30;802;0.000444666;8.602376895;63.71175618;;8.780028343;0.319993973;2;0;;3;1;;;;;;;;1;;;;;1;train

2024_10_03-5.23.2.bmp;5.23;1;;100.2;30;;;8.602376895;63.71175618;;8.780028343;0.319993973;2;0;;3;1;;;;;;;;1;;;;;;train

2024_10_03-5.24.1.bmp;5.24;0;603;100.2;30;813.6;0.000448854;9.529569492;70.38748675;;14.33999062;0.780014038;2;0;1;2;1;;;;;;;;;;;;;;train

2024_10_03-5.24.2.bmp;5.24;1;;100.2;30;;;9.529569492;70.38748675;;14.33999062;0.780014038;2;0;1;2;;1;;;;;;;;;;;;;train

2024_10_03-5.25.1.bmp;5.25;0;600;100.2;30;660.8;0.000366378;5.447741261;31.06550083;;1.399999142;0;0;0;;2;1;;;;;;;;;;;;;;train

2024_10_03-5.25.2.bmp;5.25;1;;100.2;30;;;5.447741261;31.06550083;;1.399999142;0;0;0;;1;;;;;;;;;;;;;;;train

2024_10_03-5.26.1.bmp;5.26;0;605;100.2;30;783.6;0.000430874;7.996176331;47.61230956;;2.979992867;1.879994392;0;0;;2;1;;;;;;;;;;;;;;train

2024_10_03-5.26.2.bmp;5.26;1;;100.2;30;;;7.996176331;47.61230956;;2.979992867;1.879994392;0;0;;1;;;;;;;;;;;;;;;train

2024_10_03-5.27.1.bmp;5.27;1;;100.2;30;;;8.371400102;61.66221268;;5.540001869;8.538167953;1;1;;1;;;;;;;;;;;;;;;test

2024_10_03-5.27.2.bmp;5.27;0;599;100.2;30;800.3;0.000444464;8.371400102;61.66221268;;5.540001869;8.538167953;1;1;;2;1;;;;;;;;;;;;;;test

2024_10_03-5.28.1.bmp;5.28;0;601;100.2;30;778.7;0.000431029;7.164553742;63.31247174;;9.060003757;0;2;0;;2;1;;;;;;;;;;;;;;train

2024_10_03-5.28.2.bmp;5.28;1;;100.2;30;;;7.164553742;63.31247174;;9.060003757;0;2;0;;1;;;;;;;;;;;;;;;train

2024_10_03-5.29.1.bmp;5.29;0;600;100.2;30;781;0.000433023;8.647387663;63.17710283;;7.060025692;3.519968987;1;1;;2;1;;;;;;1;;;;;;;;train

2024_10_03-5.29.2.bmp;5.29;1;;100.2;30;;;8.647387663;63.17710283;;7.060025692;3.519968987;1;1;;3;;;;;;;;;1;;;;;;train

2024_10_03-5.3.1.bmp;5.3;1;;100.2;30;;;6.197104106;42.06078566;;3.659999371;0;0;0;;3;;;;;;1;;;;;;;;;test

2024_10_03-5.3.2.bmp;5.3;0;600;100.2;30;648.4;0.000359503;6.197104106;42.06078566;;3.659999371;0;0;0;;3;1;;;;;1;;;;;;;1;;test

2024_10_03-5.30.1.bmp;5.30;0;600;100.2;30;758.4;0.000420492;8.058446784;63.67597325;;11.59999275;0;2;0;;2;1;1;;;;;;;;;;;;;train

2024_10_03-5.30.2.bmp;5.30;1;;100.2;30;;;8.058446784;63.67597325;;11.59999275;0;2;0;1;2;1;;;;;;;;;;;;;;train

2024_10_03-5.31.1.bmp;5.31;1;;100.2;30;;;6.871753465;44.99014179;;3.400001526;0.759982109;0;0;;3;;;;1;;;;;;1;;;;;train

2024_10_03-5.31.2.bmp;5.31;0;599;100.2;30;801.2;0.000444964;6.871753465;44.99014179;;3.400001526;0.759982109;0;0;;3;1;;;;;;;;;;;;;;train

2024_10_03-5.32.1.bmp;5.32;1;;100.2;30;;;7.448883838;63.40424132;;8.140014648;0;2;0;;1;;;;;;;;;;;;;;;train

2024_10_03-5.32.2.bmp;5.32;0;601;100.2;30;766.5;0.000424276;7.448883838;63.40424132;;8.140014648;0;2;0;;1;;;;;;;;;;;;;;;train

2024_10_03-5.33.1.bmp;5.33;1;;100.2;30;;;6.297660588;47.69275901;;8.940009117;0;2;0;;2;1;;;;;;;;;;;;;;test

2024_10_03-5.33.2.bmp;5.33;0;601;100.2;30;671.1;0.00037147;6.297660588;47.69275901;;8.940009117;0;2;0;;3;;;1;;;;;;;;;;1;;test

2024_10_03-5.34.1.bmp;5.34;0;602;100.2;30;727;0.000401744;8.424776844;58.69736601;;6.679981709;1.140013695;1;0;;2;;1;;;;;;;;;;;;;train

2024_10_03-5.34.2.bmp;5.34;1;;100.2;30;;;8.424776844;58.69736601;;6.679981709;1.140013695;1;0;;1;;;;;;;;;;;;;;1;train

2024_10_03-5.35.1.bmp;5.35;0;603;100.2;30;771.7;0.000425738;8.283621496;61.96261773;;7.519987583;0;1;0;;1;;;;;;;;;;;;;;;train

2024_10_03-5.35.2.bmp;5.35;1;;100.2;30;;;8.283621496;61.96261773;;7.519987583;0;1;0;;1;;;;;;;;;;;;;;;train

2024_10_03-5.36.1.bmp;5.36;0;600;100.2;30;915.5;0.000507596;10.99340685;67.92929765;;10.26000977;1.056697845;2;0;;2;1;;;;;;1;;;;;;;;train

2024_10_03-5.36.2.bmp;5.36;1;;100.2;30;;;10.99340685;67.92929765;;10.26000977;1.056697845;2;0;;2;1;1;;;;;;;;;;;;;train

2024_10_03-5.37.1.bmp;5.37;0;600;100.2;30;737.8;0.000409071;7.128215917;49.937308;;3.460019588;0.019987106;0;0;;3;;;;;;;;;1;;;;;;train

2024_10_03-5.37.2.bmp;5.37;1;;100.2;30;;;7.128215917;49.937308;;3.460019588;0.019987106;0;0;1;2;1;;;;;;;;;;;;;1;train

2024_10_03-5.38.1.bmp;5.38;0;599;100.2;30;795.4;0.000441743;7.03237124;35.64146365;;3.759977341;7.080845833;0;1;;2;1;;;;;;;;;;;;;;train

2024_10_03-5.38.2.bmp;5.38;1;;100.2;30;;;7.03237124;35.64146365;;3.759977341;7.080845833;0;1;;2;1;;;;;;;;;;;;;;train

2024_10_03-5.39.1.bmp;5.39;1;;100.2;30;;;11.37604261;78.20301292;;10.54616594;7.165992737;2;1;;3;;;;;;;;;1;;;;;;train

2024_10_03-5.39.2.bmp;5.39;0;599;100.2;30;897;0.000498169;11.37604261;78.20301292;;10.54616594;7.165992737;2;1;1;2;;;;;;;1;;;;;;;;train

2024_10_03-5.4.1.bmp;5.4;1;;100.2;30;;;7.566337539;61.87382559;;9.81998682;0;2;0;;2;;;;;;;1;;;;;;;;test

2024_10_03-5.4.2.bmp;5.4;0;601;100.2;30;798;0.000441712;7.566337539;61.87382559;;9.81998682;0;2;0;;2;1;1;;;;;;;;;;;;;test

2024_10_03-5.40.1.bmp;5.40;0;600;100.2;30;771.6;0.000427811;10.18724988;69.26615032;;9.060011387;5.21999073;2;1;;1;;;;;;;;;;;;;;;train

2024_10_03-5.40.2.bmp;5.40;1;;100.2;30;;;10.18724988;69.26615032;;9.060011387;5.21999073;2;1;;1;;;;;;;;;;;;;;;train

2024_10_03-5.5.1.bmp;5.5;0;599;100.2;30;806.3;0.000447797;8.897906395;59.85311603;;4.419986725;9.797772408;1;1;;2;;;;;;;1;;;;;;;;train

2024_10_03-5.5.2.bmp;5.5;1;;100.2;30;;;8.897906395;59.85311603;;4.419986725;9.797772408;1;1;;2;1;;;;;;1;;;;;;;;train

2024_10_03-5.6.1.bmp;5.6;0;600;100.2;30;775.4;0.000429918;8.407699289;35.44231605;;2.479991913;11.78822374;0;1;;1;;;;;;;;;;;;;;1;test

2024_10_03-5.6.2.bmp;5.6;1;;100.2;30;;;8.407699289;35.44231605;;2.479991913;11.78822374;0;1;;1;;;;;;;;;;;;;;;test

2024_10_03-5.7.1.bmp;5.7;0;600;100.2;30;633.4;0.000351187;6.693482389;52.52215783;;12.11999607;0;2;0;;1;;;;;;;;;;;;;;;train

2024_10_03-5.7.2.bmp;5.7;1;;100.2;30;;;6.693482389;52.52215783;;12.11999607;0;2;0;;2;;;;;;;;1;;;;;;;train

2024_10_03-5.8.1.bmp;5.8;1;;100.2;30;;;7.585533695;64.24286681;;14.06000566;0;2;0;;2;1;;;;;;;;;;;;;;test

2024_10_03-5.8.2.bmp;5.8;0;601;100.2;30;758;0.000419571;7.585533695;64.24286681;;14.06000566;0;2;0;;2;1;;;;;;;;;;;;;1;test

2024_10_03-5.9.1.bmp;5.9;1;;100.2;30;;;8.783002121;64.34656078;;11.30000734;5.120977402;2;1;;1;;;;;;;;;;;;;;;train

2024_10_03-5.9.2.bmp;5.9;0;600;100.2;30;722;0.00040031;8.783002121;64.34656078;;11.30000734;5.120977402;2;1;;1;;;;;;;;;;;;;;1;train

2024_10_03-6.1.1.bmp;6.1;0;596;100.2;30;704;0.00039295;7.60558719;58.77788856;;8.780001163;1.04000473;2;0;;1;;;;;;;;;;;;;;;train

2024_10_03-6.1.2.bmp;6.1;1;;100.2;30;;;7.60558719;58.77788856;;8.780001163;1.04000473;2;0;;1;;;;;;;;;;;;;;1;train
