Repository: lukas1spl/Sawn-Timber-Lamellae-Analysis

# Linking Visual Timber Quality Classification to Mechanical Properties: A Comparative Study using a Wood Defect Detection Model

This repository contains the statistical data analysis sawn timber lamellae as part of my master thesis. It contains the used R-code and datasets used for evaluating the relationship of visual quality classification and strength properties.

## Dataset

- **Tree Species:** Norway Spruce (*Picea abies*)
- **Site Description** Subalpine stands, Graubünden - Switzerland
- **Sample Size:** 2'525 sawn timber lamellae sections (37 x 110 x 600 mm)
- **Data:**
  -  input datasets (post data acquisition)
  -  output datasets (post data preparation)

File: data/dataset_cleaned.csv (part 9 of 16)
filename;sample_name;up_pos;length;width;height;weight;density;moe;mor;invalid;pre_peak_displ;post_peak_displ;pre_peak_cls;post_peak_cls;quality_cropped;quality;knot_healthy;knot_dead;knot_cluster;rot;blue_stain;grain;pitch pocket;pith;crack;bark;wane;borehole;reaction wood;yellowish;split
2024_10_04-11.11.2.bmp;11.11;1;;100.2;30;;;10.04007124;79.14700384;;10.45999575;0;2;0;;1;;;;;;;;;;;;;;;train

2024_10_04-11.12.1.bmp;11.12;1;;100.2;30;;;8.785164231;60.29126805;;9.706969738;0.019994736;2;0;;1;;;;;;;;;;;;;;;train

2024_10_04-11.12.2.bmp;11.12;0;600;100.2;30;672.1;0.000372644;8.785164231;60.29126805;;9.706969738;0.019994736;2;0;;1;;;;;;;;;;;;;;;train

2024_10_04-11.13.1.bmp;11.13;0;601;100.2;30;692;0.000383039;7.548680805;56.72278977;;6.41999197;0;1;0;;1;;;;;;;;;;;;;;;train

2024_10_04-11.13.2.bmp;11.13;1;;100.2;30;;;7.548680805;56.72278977;;6.41999197;0;1;0;;1;;;;;;;;;;;;;;;train

2024_10_04-11.14.1.bmp;11.14;0;600;100.2;30;844.4;0.000468175;5.710585095;23.49870571;;3.60000515;2.879998207;0;1;;3;1;;;;;;;;;;;;;;train

2024_10_04-11.14.2.bmp;11.14;1;;100.2;30;;;5.710585095;23.49870571;;3.60000515;2.879998207;0;1;;2;1;;1;;;;;;;;;;;;train

2024_10_04-11.15.1.bmp;11.15;0;600;100.2;30;879.6;0.000487691;11.02334364;86.85453312;;14.31998491;8.002008438;2;1;;2;;1;;;;;;;;;;;;;train

2024_10_04-11.15.2.bmp;11.15;1;;100.2;30;;;11.02334364;86.85453312;;14.31998491;8.002008438;2;1;;2;;1;;;;;;;;;;;;;train

2024_10_04-11.16.1.bmp;11.16;0;598;100.2;30;754.5;0.000419729;7.341444951;50.22963351;;4.379978657;0.020015717;1;0;;3;1;;;;;;;;;;;;;;train

2024_10_04-11.16.2.bmp;11.16;1;;100.2;30;;;7.341444951;50.22963351;;4.379978657;0.020015717;1;0;2;3;1;;;;;;;;;1;;;;;train

2024_10_04-11.17.1.bmp;11.17;0;599;100.2;30;707.7;0.000393037;7.60830381;51.4470863;;4.57997942;0.020054817;1;0;;2;1;1;;;;;;;;;;;;;train

2024_10_04-11.17.2.bmp;11.17;1;;100.2;30;;;7.60830381;51.4470863;;4.57997942;0.020054817;1;0;;2;1;;;;;;;;;;;;;;train

2024_10_04-11.18.1.bmp;11.18;1;;100.2;30;;;8.643971712;64.46971779;;11.61997223;0;2;0;;2;;;1;;;;;;;;;;;;train

2024_10_04-11.18.2.bmp;11.18;0;600;100.2;30;707.1;0.000392049;8.643971712;64.46971779;;11.61997223;0;2;0;;2;;1;;;;;;;;;;;;;train

2024_10_04-11.2.1.bmp;11.2;0;600;100.2;30;836.5;0.000463795;7.02933501;40.93604295;;0.879987717;4.240006447;0;1;;2;1;;;;;;;;;;;;;;train

2024_10_04-11.2.2.bmp;11.2;1;;100.2;30;;;7.02933501;40.93604295;;0.879987717;4.240006447;0;1;;3;;;;;;;;;1;;;;;;train

2024_10_04-11.20.1.bmp;11.20;1;;100.2;30;;;7.33538531;35.85610761;;0;3.760011196;0;1;;1;;;;;;;;;;;;;;;train

2024_10_04-11.20.2.bmp;11.20;0;603;100.2;30;688.6;0.000379893;7.33538531;35.85610761;;0;3.760011196;0;1;1;2;1;;;;;;;;;;;;;;train

2024_10_04-11.21.1.bmp;11.21;0;600;98.7;29.5;676.4;0.00038718;8.80585682;53.93845267;;5.15998745;2.600027084;1;1;;1;;;;;;;;;;;;;;;train

2024_10_04-11.21.2.bmp;11.21;1;;98.7;29.5;;;8.80585682;53.93845267;;5.15998745;2.600027084;1;1;;1;;;;;;;;;;;;;;;train

2024_10_04-11.22.1.bmp;11.22;1;;100.2;30;;;10.27407004;70.72004916;;7.980030537;8.523985863;1;1;;1;;;;;;;;;;;;;;;train

2024_10_04-11.22.2.bmp;11.22;0;598;100.2;30;795.2;0.000442371;10.27407004;70.72004916;;7.980030537;8.523985863;1;1;;3;;;;;;;;;;1;;;;;train

2024_10_04-11.23.1.bmp;11.23;1;;100.2;30;;;8.568953197;60.22233365;;8.300002098;4.025789261;2;1;1;2;;;1;;;;;;;;;;;;train

2024_10_04-11.23.2.bmp;11.23;0;598;100.2;30;732.9;0.000407713;8.568953197;60.22233365;;8.300002098;4.025789261;2;1;1;2;;1;;;;;;;;;;;;;train

2024_10_04-11.24.1.bmp;11.24;0;601;100.2;30;865.8;0.000479241;12.3008839;81.02390434;;12.42000341;5.680007935;2;1;;1;;;;;;;;;;;;;;;train

2024_10_04-11.24.2.bmp;11.24;1;;100.2;30;;;12.3008839;81.02390434;;12.42000341;5.680007935;2;1;;1;;;;;;;;;;;;;;;train

2024_10_04-11.25.1.bmp;11.25;0;600;100.2;30;841.7;0.000466678;12.10584221;82.90952275;;13.49997711;10.5320034;2;1;;1;;;;;;;;;;;;;;;train

2024_10_04-11.25.2.bmp;11.25;1;;100.2;30;;;12.10584221;82.90952275;;13.49997711;10.5320034;2;1;;1;;;;;;;;;;;;;;;train

2024_10_04-11.26.1.bmp;11.26;0;600;100.2;30;763.7;0.000423431;9.438557065;69.48306512;;9.50000906;0;2;0;;2;;1;;;;;;;;;;;;;train

2024_10_04-11.26.2.bmp;11.26;1;;100.2;30;;;9.438557065;69.48306512;;9.50000906;0;2;0;1;3;;;;;;;;;;1;;;;;train

2024_10_04-11.27.1.bmp;11.27;0;600;100.2;30;879.6;0.000487691;6.258432243;35.66666472;;1.920006752;0;0;0;;3;1;;;1;;;;;;1;;;;1;train

2024_10_04-11.27.2.bmp;11.27;1;;100.2;30;;;6.258432243;35.66666472;;1.920006752;0;0;0;;3;;;;;;;;;1;;;;;;train

2024_10_04-11.28.1.bmp;11.28;0;602;100.2;30;792.1;0.000437718;10.0820815;62.43798536;;4.419993401;5.297122002;1;1;;2;1;;;;;;;;;;;;;;train

2024_10_04-11.28.2.bmp;11.28;1;;100.2;30;;;10.0820815;62.43798536;;4.419993401;5.297122002;1;1;;1;;;;;;;;;;;;;;;train

2024_10_04-11.29.1.bmp;11.29;0;600;100.2;30;688.3;0.000381626;8.084688423;63.15866802;;15.42000723;0;2;0;;1;;;;;;;;;;;;;;;train

2024_10_04-11.29.2.bmp;11.29;1;;100.2;30;;;8.084688423;63.15866802;;15.42000723;0;2;0;;1;;;;;;;;;;;;;;;train

2024_10_04-11.3.1.bmp;11.3;1;;100.2;30;;;11.73468151;81.48799569;;11.3799839;10.68605232;2;1;;1;;;;;;;;;;;;;;;train

2024_10_04-11.3.2.bmp;11.3;0;600;100.2;30;824;0.000456864;11.73468151;81.48799569;;11.3799839;10.68605232;2;1;;1;;;;;;;;;;;;;;;train

2024_10_04-11.30.1.bmp;11.30;0;601;100.2;30;796.6;0.000440937;10.4412698;66.85577575;;4.759994507;3.282007217;1;1;;2;;1;;;;;;;;;;;;;train

2024_10_04-11.30.2.bmp;11.30;1;;100.2;30;;;10.4412698;66.85577575;;4.759994507;3.282007217;1;1;;1;;;;;;;;;;;;;;;train

2024_10_04-11.31.1.bmp;11.31;0;600;100.2;30;766.5;0.000424983;9.158185536;68.50985042;;9.08000946;0;2;0;;2;1;;;;;;1;;;;;;;;train

2024_10_04-11.31.2.bmp;11.31;1;;100.2;30;;;9.158185536;68.50985042;;9.08000946;0;2;0;1;2;;1;;;;;;;;;;;;;train

2024_10_04-11.32.1.bmp;11.32;0;603;100.2;30;674.3;0.000372003;7.887031223;54.27018034;;6.76000452;0;1;0;;1;;;;;;;;;;;;;;;train

2024_10_04-11.32.2.bmp;11.32;1;;100.2;30;;;7.887031223;54.27018034;;6.76000452;0;1;0;;1;;;;;;;;;;;;;;;train

2024_10_04-11.33.1.bmp;11.33;1;;100.2;30;;;8.403669491;57.16082483;;7.439984798;0;1;0;;1;;;;;;;;;;;;;;;test

2024_10_04-11.33.2.bmp;11.33;0;598;100.2;30;689.4;0.000383514;8.403669491;57.16082483;;7.439984798;0;1;0;;1;;;;;;;;;;;;;;;test

2024_10_04-11.34.1.bmp;11.34;0;600;100.2;30;836.4;0.000463739;6.809379934;53.28453445;;4.900001049;0.340001106;1;0;;3;1;;;;;;;;1;;;;;;train

2024_10_04-11.34.2.bmp;11.34;1;;100.2;30;;;6.809379934;53.28453445;;4.900001049;0.340001106;1;0;;2;1;;1;;;;;;;;;;;;train

2024_10_04-11.35.1.bmp;11.35;0;594;100.2;30;821.5;0.000460079;6.876987672;42.7971937;;3.600005627;0.01999855;0;0;;3;;;;;;;;;1;;;;;1;train

2024_10_04-11.35.2.bmp;11.35;1;;100.2;30;;;6.876987672;42.7971937;;3.600005627;0.01999855;0;0;;3;;;;;;;;;;;;;;1;train

2024_10_04-11.36.1.bmp;11.36;1;;100.2;30;;;10.57467194;70.32569139;;8.31999588;4.519997597;2;1;;1;;;;;;;;;;;;;;;train

2024_10_04-11.36.2.bmp;11.36;0;600;100.2;30;794.4;0.000440452;10.57467194;70.32569139;;8.31999588;4.519997597;2;1;;1;;;;;;;;;;;;;;;train

2024_10_04-11.37.1.bmp;11.37;1;;100.2;30;;;5.875053509;26.01921401;;3.680011749;1.182361603;0;0;1;2;1;;;;;;;;;;;;;;train

2024_10_04-11.37.2.bmp;11.37;0;600;100.2;30;732.6;0.000406188;5.875053509;26.01921401;;3.680011749;1.182361603;0;0;;3;1;;;;;;;;;;;;;;train

2024_10_04-11.38.1.bmp;11.38;1;;100.2;30;;;7.582492673;56.88157864;;9.660013676;0;2;0;1;2;1;;;;1;;;;;;;;;;train

2024_10_04-11.38.2.bmp;11.38;0;605;100.2;30;692.2;0.000380616;7.582492673;56.88157864;;9.660013676;0;2;0;1;3;1;;;;;;;;;;;;;;train

2024_10_04-11.39.1.bmp;11.39;1;;100.2;30;;;7.362335055;38.96846444;;2.679999828;0.900003433;0;0;1;2;;1;;;;;;;;;;;;;train

2024_10_04-11.39.2.bmp;11.39;0;600;100.2;30;755.5;0.000418884;7.362335055;38.96846444;;2.679999828;0.900003433;0;0;;2;1;;;;;;;;;;;;;;train

2024_10_04-11.4.1.bmp;11.4;1;;100.2;30;;;10.43703064;74.9245162;;10.01998854;2.479997635;2;1;;1;;;;;;;;;;;;;;;train

2024_10_04-11.4.2.bmp;11.4;0;601;100.2;30;793.4;0.000439166;10.43703064;74.9245162;;10.01998854;2.479997635;2;1;;2;;;;;;;1;;;;;;;;train

2024_10_04-11.40.1.bmp;11.40;0;600;100.2;30;812.6;0.000450543;11.5239449;81.61553845;;10.99999046;8.554576874;2;1;;1;;;;;;;;;;;;;;;train

2024_10_04-11.40.2.bmp;11.40;1;;100.2;30;;;11.5239449;81.61553845;;10.99999046;8.554576874;2;1;;1;;;;;;;;;;;;;;;train

2024_10_04-11.5.1.bmp;11.5;1;;100.2;30;;;8.920350631;62.72471658;;10.02002287;0.059995651;2;0;;1;;;;;;;;;;;;;;;train

2024_10_04-11.5.2.bmp;11.5;0;600;100.2;30;716.2;0.000397095;8.920350631;62.72471658;;10.02002287;0.059995651;2;0;;2;;1;;;;;;;;;;;;;train

2024_10_04-11.6.1.bmp;11.6;1;;100.2;30;;;7.832278785;52.49006382;;5.523759842;0;1;0;1;2;;;1;;;;;;;;;;;;train

2024_10_04-11.6.2.bmp;11.6;0;600;100.2;30;718.3;0.000398259;7.832278785;52.49006382;;5.523759842;0;1;0;1;2;;1;;;;;;;;;;;;;train

2024_10_04-11.7.1.bmp;11.7;1;;100.2;30;;;12.71740773;81.90534946;;11.49998426;8.801757812;2;1;;1;;;;;;;;;;;;;;;train

2024_10_04-11.7.2.bmp;11.7;0;600;100.2;30;887;0.000491794;12.71740773;81.90534946;;11.49998426;8.801757812;2;1;;2;;1;;;;;;;;;;;;;train

2024_10_04-11.8.1.bmp;11.8;1;;100.2;30;;;10.16559337;72.15801795;;9.499983311;8.980579376;2;1;1;2;1;;;;;;;;;;;;;;train

2024_10_04-11.8.2.bmp;11.8;0;600;100.2;30;794.6;0.000440563;10.16559337;72.15801795;;9.499983311;8.980579376;2;1;1;2;1;;;;;;;;;;;;;;train

2024_10_04-11.9.1.bmp;11.9;1;;100.2;30;;;8.081829483;59.29299117;;13.88000393;0;2;0;;2;1;;;;;;;;;;;;;;train

2024_10_04-11.9.2.bmp;11.9;0;601;100.2;30;686.4;0.000379939;8.081829483;59.29299117;;13.88000393;0;2;0;;2;;1;;;;;;;;;;;;;train

2024_10_04-12.1.1.bmp;12.1;0;600;100.2;30;842.8;0.000467288;6.052467323;32.07190843;;4.119996071;0;1;0;;3;1;;;;;;;;1;;;;;1;test

2024_10_04-12.1.2.bmp;12.1;1;;100.2;30;;;6.052467323;32.07190843;;4.119996071;0;1;0;2;3;1;;;;;;;;;;;;;;test

2024_10_04-12.10.1.bmp;12.10;1;;100.2;30;;;7.067243444;48.04662647;;4.359996796;0;1;0;;1;;;;;;;;;;;;;;;train

2024_10_04-12.10.2.bmp;12.10;0;598;100.2;30;675.5;0.000375781;7.067243444;48.04662647;;4.359996796;0;1;0;;3;1;;;;;;;;;;;;;;train

2024_10_04-12.11.1.bmp;12.11;0;602;100.2;30;732.4;0.000404728;6.604585209;48.50536232;;4.21999073;0.340016365;1;0;;2;1;;;;;;;;;;;;;;test

2024_10_04-12.11.2.bmp;12.11;1;;100.2;30;;;6.604585209;48.50536232;;4.21999073;0.340016365;1;0;;3;1;;;;;;;;;;;;;;test

2024_10_04-12.12.1.bmp;12.12;1;;100.2;30;;;10.33128524;70.9414813;;10.15999746;4.640005112;2;1;;1;;;;;;;;;;;;;;;test

2024_10_04-12.12.2.bmp;12.12;0;603;100.2;30;813.3;0.000448688;10.33128524;70.9414813;;10.15999746;4.640005112;2;1;1;3;1;;;;;;;;;;;;;;test

2024_10_04-12.13.1.bmp;12.13;1;;100.2;30;;;8.805689703;56.50700552;;6.480001926;1.600016594;1;0;;1;;;;;;;;;;;;;;;train

2024_10_04-12.13.2.bmp;12.13;0;602;100.2;30;703.2;0.000388592;8.805689703;56.50700552;;6.480001926;1.600016594;1;0;;2;;1;;;;;;;;;;;;;train

2024_10_04-12.14.1.bmp;12.14;1;;100.2;30;;;10.00831914;61.07531032;;3.100002289;10.86136055;0;1;;2;1;;;;;;;;;;;;;;train

2024_10_04-12.14.2.bmp;12.14;0;600;100.2;30;833.4;0.000462076;10.00831914;61.07531032;;3.100002289;10.86136055;0;1;1;2;1;;;;;;;;;;;;;;train

2024_10_04-12.15.1.bmp;12.15;0;600;100.2;30;801;0.000444112;8.466107068;62.43259087;;5.119997978;1.400006294;1;0;;2;;;;;1;;;;;;;;;;train

2024_10_04-12.15.2.bmp;12.15;1;;100.2;30;;;8.466107068;62.43259087;;5.119997978;1.400006294;1;0;;2;1;;;;;;;;;;;;;;train

2024_10_04-12.16.1.bmp;12.16;1;;100.2;30;;;9.083001723;71.03355788;;7.820000172;3.345765114;1;1;;3;;;;;;;;;1;;;;;;train

2024_10_04-12.16.2.bmp;12.16;0;600;100.2;30;836.9;0.000464016;9.083001723;71.03355788;;7.820000172;3.345765114;1;1;;2;1;;;;;;;;;;;;;;train

2024_10_04-12.17.1.bmp;12.17;0;601;100.2;30;805.7;0.000445974;8.122049653;57.88633183;;3.719981194;1.160007477;0;0;;2;1;;;;1;;;;;;;;;;test

2024_10_04-12.17.2.bmp;12.17;1;;100.2;30;;;8.122049653;57.88633183;;3.719981194;1.160007477;0;0;;3;;;;;;;;;1;;;;;;test

2024_10_04-12.18.1.bmp;12.18;0;600;100.2;30;833.4;0.000462076;1.789443873;11.10692068;;5.894002438;5.759431839;1;1;;3;1;;;;;;;;;;;;;1;train

2024_10_04-12.18.2.bmp;12.18;1;;100.2;30;;;1.789443873;11.10692068;;5.894002438;5.759431839;1;1;;2;;;;;1;;;;;;;;;;train

2024_10_04-12.19.1.bmp;12.19;0;600;100.2;30;719;0.000398647;8.35506306;63.76583747;;9.019997597;1.739992142;2;0;;2;;1;;;;;;;;;;;;1;test

2024_10_04-12.19.2.bmp;12.19;1;;100.2;30;;;8.35506306;63.76583747;;9.019997597;1.739992142;2;0;;1;;;;;;;;;;;;;;;test

2024_10_04-12.2.1.bmp;12.2;0;599;100.2;30;692;0.000384318;8.439071988;54.95285796;;6.859994888;0.020000458;1;0;;2;1;;;;;;;;;;;;;;train

2024_10_04-12.2.2.bmp;12.2;1;;100.2;30;;;8.439071988;54.95285796;;6.859994888;0.020000458;1;0;1;2;;1;;;;;;;;;;;;;train

2024_10_04-12.20.1.bmp;12.20;1;;100.2;30;;;7.032561309;48.71675107;;3.320014;0.020011902;0;0;;1;;;;;;;;;;;;;;;train

2024_10_04-12.20.2.bmp;12.20;0;601;100.2;30;690.3;0.000382098;7.032561309;48.71675107;;3.320014;0.020011902;0;0;;3;;;;;;;;;1;;;;;;train

2024_10_04-12.21.1.bmp;12.21;1;;100.2;30;;;6.5551774;49.55017699;;5.519978046;0;1;0;1;2;1;;;;;;;;;;;;;;train

2024_10_04-12.21.2.bmp;12.21;0;600;100.2;30;693.6;0.000384564;6.5551774;49.55017699;;5.519978046;0;1;0;1;2;;;1;;;;;;;;;;;;train

2024_10_04-12.22.1.bmp;12.22;0;600;100.2;30;823.4;0.000456531;7.571400474;44.74668339;;4.179990768;7.661375046;1;1;;3;1;;;;;;;;1;;;;;1;train

2024_10_04-12.22.2.bmp;12.22;1;;100.2;30;;;7.571400474;44.74668339;;4.179990768;7.661375046;1;1;;2;1;;;;;;;;;;;;;;train

2024_10_04-12.23.1.bmp;12.23;0;600;100.2;30;824;0.000456864;6.64327136;42.79645787;;1.220013142;0;0;0;;3;1;;;;;;;;;;;;;;train

2024_10_04-12.23.2.bmp;12.23;1;;100.2;30;;;6.64327136;42.79645787;;1.220013142;0;0;0;;2;1;;;;;;;;;;;;;;train

2024_10_04-12.24.1.bmp;12.24;0;600;100.2;30;808.8;0.000448436;7.095616682;40.56400383;;0;0;0;0;;2;1;;;;;;;;;;;;;;train

2024_10_04-12.24.2.bmp;12.24;1;;100.2;30;;;7.095616682;40.56400383;;0;0;0;0;;2;;;1;;;;;;;;;;;;train

2024_10_04-12.25.1.bmp;12.25;0;600;100.2;30;769.2;0.00042648;6.533646349;44.68178389;;3.519993305;0;0;0;;3;;;;;;;;;1;;;;;;test

2024_10_04-12.25.2.bmp;12.25;1;;100.2;30;;;6.533646349;44.68178389;;3.519993305;0;0;0;;2;1;;;;;;;;;;;;;;test

2024_10_04-12.26.1.bmp;12.26;0;600;100.2;30;843.4;0.00046762;9.994990027;75.7492437;;11.02000427;0.660007477;2;0;;3;;1;;;;;;;;;;;;;test

2024_10_04-12.26.2.bmp;12.26;1;;100.2;30;;;9.994990027;75.7492437;;11.02000427;0.660007477;2;0;;2;1;;;;;;;;;;;;;1;test

2024_10_04-12.27.1.bmp;12.27;1;;100.2;30;;;10.1740437;78.82043043;;13.77999735;0;2;0;;1;;;;;;;;;;;;;;;train

2024_10_04-12.27.2.bmp;12.27;0;600;100.2;30;794.5;0.000440508;10.1740437;78.82043043;;13.77999735;0;2;0;;1;;;;;;;;;;;;;;;train

2024_10_04-12.28.1.bmp;12.28;1;;100.2;30;;;8.861303454;51.62875908;;1.719995022;0.440003395;0;0;;2;;;;;;;1;;;;;;;;train

2024_10_04-12.28.2.bmp;12.28;0;600;100.2;30;803.6;0.000445553;8.861303454;51.62875908;;1.719995022;0.440003395;0;0;;1;;;;;;;;;;;;;;;train

2024_10_04-12.29.1.bmp;12.29;0;600;100.2;30;820.7;0.000455034;9.324324505;71.0164388;;6.159997463;0;1;0;;2;;1;;;;;;;;;;;;;train

2024_10_04-12.29.2.bmp;12.29;1;;100.2;30;;;9.324324505;71.0164388;;6.159997463;0;1;0;;3;;;;;;;;;1;;;;;1;train

2024_10_04-12.3.1.bmp;12.3;1;;100.2;30;;;6.58667067;47.92576955;;3.260007858;3.09999752;0;1;;3;1;;;;;;;;1;;;;;1;train

2024_10_04-12.3.2.bmp;12.3;0;598;100.2;30;857.1;0.000476806;6.58667067;47.92576955;;3.260007858;3.09999752;0;1;;3;;;;;;;;;;;;;1;;train

2024_10_04-12.30.1.bmp;12.30;1;;100.2;30;;;5.789101901;39.97251103;;3.179990768;0;0;0;;2;1;;;;;;;;;;;;;;test

2024_10_04-12.30.2.bmp;12.30;0;600;100.2;30;714.9;0.000396374;5.789101901;39.97251103;;3.179990768;0;0;0;;3;;;;;;;;;;1;;;1;;test

2024_10_04-12.31.1.bmp;12.31;1;;100.2;30;;;6.038971948;28.05678925;;1.279994488;0.021548748;0;0;;2;1;;;;;;;;;;;;;;train

2024_10_04-12.31.2.bmp;12.31;0;600;100.2;30;744.5;0.000412786;6.038971948;28.05678925;;1.279994488;0.021548748;0;0;;3;1;;;;;;;;;;;;;1;train

2024_10_04-12.32.1.bmp;12.32;1;;100.2;30;;;7.359993212;41.64197484;;1.71999836;0.499995232;0;0;;3;1;;;;;;;;1;;;;;1;train

2024_10_04-12.32.2.bmp;12.32;0;600;100.2;30;848.1;0.000470226;7.359993212;41.64197484;;1.71999836;0.499995232;0;0;;2;1;;;;;;;;;;;;;;train

2024_10_04-12.33.1.bmp;12.33;0;600;100.2;30;697.4;0.000386671;6.164996798;35.81679658;;0.779996395;9.579988003;0;1;;2;1;;;;1;;;;;;;;;;test

2024_10_04-12.33.2.bmp;12.33;1;;100.2;30;;;6.164996798;35.81679658;;0.779996395;9.579988003;0;1;;2;1;;;;1;;;;;;;;;1;test

2024_10_04-12.34.1.bmp;12.34;1;;100.2;30;;;7.023687221;39.00832612;;2.900000095;0;0;0;;1;;;;;;;;;;;;;;;train

2024_10_04-12.34.2.bmp;12.34;0;601;100.2;30;699.8;0.000387356;7.023687221;39.00832612;;2.900000095;0;0;0;;2;;;1;;;;;;;;;;;1;train

2024_10_04-12.35.1.bmp;12.35;0;600;100.2;30;813.7;0.000451153;7.528235495;49.08708949;;8.280012131;0;2;0;;3;1;;;;;;;;1;;;;;1;train

2024_10_04-12.35.2.bmp;12.35;1;;100.2;30;;;7.528235495;49.08708949;;8.280012131;0;2;0;;1;;;;;;;;;;;;;;;train

2024_10_04-12.36.1.bmp;12.36;1;;100.2;30;;;6.806160605;40.95179758;;2.44001627;0;0;0;1;2;1;;;;;;;;;;;;;;train

2024_10_04-12.36.2.bmp;12.36;0;600;100.2;30;667;0.000369816;6.806160605;40.95179758;;2.44001627;0;0;0;2;3;;1;;;;;;;;;;;;;train

2024_10_04-12.37.1.bmp;12.37;0;600;100.2;30;711.4;0.000394433;7.051147195;49.7288431;;5.420014858;0;1;0;2;3;1;;;;;;;;;;;;;;train

2024_10_04-12.37.2.bmp;12.37;1;;100.2;30;;;7.051147195;49.7288431;;5.420014858;0;1;0;;1;;;;;;;;;;;;;;1;train

2024_10_04-12.38.1.bmp;12.38;0;600;100.2;30;807;0.000447438;10.74478594;66.32292057;;5.55999136;6.06000042;1;1;;1;;;;;;;;;;;;;;;test

2024_10_04-12.38.2.bmp;12.38;1;;100.2;30;;;10.74478594;66.32292057;;5.55999136;6.06000042;1;1;;1;;;;;;;;;;;;;;;test

2024_10_04-12.39.1.bmp;12.39;0;601;100.2;30;809.6;0.000448133;8.855804888;71.78703141;;12.87998199;0;2;0;1;3;1;;;;;;;;;;;;;;train

2024_10_04-12.39.2.bmp;12.39;1;;100.2;30;;;8.855804888;71.78703141;;12.87998199;0;2;0;;2;;;;;;;1;;;;;;;;train

2024_10_04-12.4.1.bmp;12.4;1;;100.2;30;;;7.905807785;59.17345972;;7.459998131;0;1;0;;2;;;1;;;;;;;;;;;;train

2024_10_04-12.4.2.bmp;12.4;0;598;100.2;30;727;0.000404431;7.905807785;59.17345972;;7.459998131;0;1;0;;1;;;;;;;;;;;;;;;train

2024_10_04-12.5.1.bmp;12.5;1;;100.2;30;;;12.48687463;82.86009037;;10.81999493;9.234249115;2;1;;1;;;;;;;;;;;;;;;train

2024_10_04-12.5.2.bmp;12.5;0;600;100.2;30;865.4;0.000479818;12.48687463;82.86009037;;10.81999493;9.234249115;2;1;;1;;;;;;;;;;;;;;;train

2024_10_04-12.6.1.bmp;12.6;1;;100.2;30;;;12.5415897;80.39446985;;9.620019436;8.699981689;2;1;;1;;;;;;;;;;;;;;;test

2024_10_04-12.6.2.bmp;12.6;0;600;100.2;30;881.5;0.000488745;12.5415897;80.39446985;;9.620019436;8.699981689;2;1;;2;;1;;;;;;;;;;;;;test

2024_10_04-12.7.1.bmp;12.7;1;;100.2;30;;;10.18324242;70.53735303;;10.24002314;2.765733719;2;1;;1;;;;;;;;;;;;;;;train

2024_10_04-12.7.2.bmp;12.7;0;596;100.2;30;781.6;0.000436264;10.18324242;70.53735303;;10.24002314;2.765733719;2;1;;1;;;;;;;;;;;;;;;train

2024_10_04-12.8.1.bmp;12.8;1;;100.2;30;;;8.405902818;39.96187557;;5.300023079;1.934821129;1;1;;2;;;;;;;1;;;;;;;;test

2024_10_04-12.8.2.bmp;12.8;0;599;100.2;30;789.5;0.000438466;8.405902818;39.96187557;;5.300023079;1.934821129;1;1;;3;;1;;;;;;;;;;;;;test

2024_10_04-12.9.1.bmp;12.9;1;;100.2;30;;;8.383040507;58.47474485;;8.580022812;0;2;0;1;2;;1;;;;;;;;;;;;;train

2024_10_04-12.9.2.bmp;12.9;0;600;100.2;30;679.7;0.000376857;8.383040507;58.47474485;;8.580022812;0;2;0;;1;;;;;;;;;;;;;;;train

2024_10_04-13.1.1.bmp;13.1;1;;100.2;30;;;6.673534073;28.71944344;;0;5.339993477;0;1;;3;;;;;;;;;1;;;;;;train

2024_10_04-13.1.2.bmp;13.1;0;598;100.2;30;744.5;0.000414166;6.673534073;28.71944344;;0;5.339993477;0;1;;2;;1;;;;;;;;;;;;;train

2024_10_04-13.10.1.bmp;13.10;0;597;100.2;30;830;0.000462503;7.129553461;52.21476481;;3.179987907;0;0;0;;3;;;1;;;;;;;;;;;;train

2024_10_04-13.10.2.bmp;13.10;1;;100.2;30;;;7.129553461;52.21476481;;3.179987907;0;0;0;2;3;;;1;;;;;;;;;;;;train

2024_10_04-13.11.1.bmp;13.11;1;;100.2;30;;;8.153141914;58.23981432;;8.180002213;0.939996719;2;0;2;3;1;;;;;;;;;;;;;1;test

2024_10_04-13.11.2.bmp;13.11;0;600;100.2;30;751.9;0.000416888;8.153141914;58.23981432;;8.180002213;0.939996719;2;0;;3;1;;;;;;;;;;;;;;test

2024_10_04-13.12.1.bmp;13.12;1;;100.2;30;;;6.550787405;34.62701063;;1.419979095;0;0;0;;2;;;;;1;;;;;;;;;1;train

2024_10_04-13.12.2.bmp;13.12;0;600;100.2;30;667.9;0.000370315;6.550787405;34.62701063;;1.419979095;0;0;0;;2;1;;;;;;;;;;;;;;train

2024_10_04-13.13.1.bmp;13.13;0;601;100.2;30;709.7;0.000392836;8.002195235;54.27272408;;4.400007248;1.39997673;1;0;;1;;;;;;;;;;;;;;;train

2024_10_04-13.13.2.bmp;13.13;1;;100.2;30;;;8.002195235;54.27272408;;4.400007248;1.39997673;1;0;;1;;;;;;;;;;;;;;1;train

2024_10_04-13.14.1.bmp;13.14;0;600;100.2;30;825.6;0.000457751;6.88374538;41.32043043;;0.419991016;0.019993782;0;0;;3;;;1;;;;;;1;;;;;;train

2024_10_04-13.14.2.bmp;13.14;1;;100.2;30;;;6.88374538;41.32043043;;0.419991016;0.019993782;0;0;;3;;;;;;;;;1;;;;;1;train

2024_10_04-13.15.1.bmp;13.15;1;;100.2;30;;;8.077698834;56.46953164;;6.320017815;0.019989014;1;0;;3;;;;;;;;;1;;;;;1;train

2024_10_04-13.15.2.bmp;13.15;0;600;100.2;30;824.7;0.000457252;8.077698834;56.46953164;;6.320017815;0.019989014;1;0;;3;;;;;;;;;1;;;;;;train

2024_10_04-13.16.1.bmp;13.16;1;;100.2;30;;;7.979879959;42.737523;;0.739993572;7.779996872;0;1;;1;;;;;;;;;;;;;;1;train

2024_10_04-13.16.2.bmp;13.16;0;600;100.2;30;681.3;0.000377745;7.979879959;42.737523;;0.739993572;7.779996872;0;1;;2;1;;;;;;;;;;;;;;train

2024_10_04-13.17.1.bmp;13.17;0;600;100.2;30;768.8;0.000426259;9.467702147;71.07937445;;12.40001583;0;2;0;1;2;;;;;;;1;;;;;;;1;train

2024_10_04-13.17.2.bmp;13.17;1;;100.2;30;;;9.467702147;71.07937445;;12.40001583;0;2;0;;1;;;;;;;;;;;;;;;train

2024_10_04-13.18.1.bmp;13.18;1;;100.2;30;;;7.318554496;48.85657396;;2.239983559;1.340004921;0;0;;3;1;;;;;;;;1;;;;;1;train

2024_10_04-13.18.2.bmp;13.18;0;600;100.2;30;840;0.000465735;7.318554496;48.85657396;;2.239983559;1.340004921;0;0;;3;;;;;;;;;1;;;;;;train

2024_10_04-13.19.1.bmp;13.19;1;;100.2;30;;;8.119592728;55.52115496;;5.540002346;5.192144394;1;1;1;2;;;;;;;1;;;;;;;1;train

2024_10_04-13.19.2.bmp;13.19;0;600;100.2;30;708.1;0.000392604;8.119592728;55.52115496;;5.540002346;5.192144394;1;1;;2;1;;;;;;;;;;;;;;train

2024_10_04-13.2.1.bmp;13.2;0;600;100.2;30;817;0.000452983;6.067591568;36.23214265;;5.599995136;2.279995918;1;1;;2;1;;;;;;;;;;;;;;train

2024_10_04-13.2.2.bmp;13.2;1;;100.2;30;;;6.067591568;36.23214265;;5.599995136;2.279995918;1;1;;3;1;;;;;1;;;1;;;;;1;train

2024_10_04-13.20.1.bmp;13.20;1;;100.2;30;;;7.097501853;61.10702423;;13.9999938;0;2;0;;3;;;;;;;;;;;;;1;;train

2024_10_04-13.20.2.bmp;13.20;0;600;100.2;30;698.4;0.000387226;7.097501853;61.10702423;;13.9999938;0;2;0;2;3;;;;;;;;;;;;;;1;train

2024_10_04-13.21.1.bmp;13.21;0;600;100.2;30;790.2;0.000438124;6.490806206;46.48667996;;3.899992943;0;0;0;;2;1;;;;;;;;;;;;;;train

2024_10_04-13.21.2.bmp;13.21;1;;100.2;30;;;6.490806206;46.48667996;;3.899992943;0;0;0;;2;1;;;;;;;;;;;;;;train

2024_10_04-13.22.1.bmp;13.22;0;600;100.2;30;827.3;0.000458694;6.15859249;37.87441962;;2.399998188;2.099999428;0;1;;2;1;;;;;;;;;;;;;;train

2024_10_04-13.22.2.bmp;13.22;1;;100.2;30;;;6.15859249;37.87441962;;2.399998188;2.099999428;0;1;;3;1;;;;;;;;;;;;;;train

2024_10_04-13.23.1.bmp;13.23;1;;100.2;30;;;6.033221903;40.17701901;;1.020010948;0;0;0;;2;1;;;;;;;;;;;;;;train

2024_10_04-13.23.2.bmp;13.23;0;600;100.2;30;681.3;0.000377745;6.033221903;40.17701901;;1.020010948;0;0;0;;3;;;1;;;;;;;;;;;;train

2024_10_04-13.24.1.bmp;13.24;1;;100.2;30;;;9.418043203;73.89096319;;13.17998791;0;2;0;;1;;;;;;;;;;;;;;;train

2024_10_04-13.24.2.bmp;13.24;0;600;100.2;30;799.1;0.000443058;9.418043203;73.89096319;;13.17998791;0;2;0;;3;1;;;;;;;;;;;;;;train

2024_10_04-13.25.1.bmp;13.25;0;601;100.2;30;740.3;0.000409774;7.331246256;40.10302637;;1.519993782;0;0;0;;3;1;;;;;;;;1;;;;;;train

2024_10_04-13.25.2.bmp;13.25;1;;100.2;30;;;7.331246256;40.10302637;;1.519993782;0;0;0;;1;;;;;;;;;;;;;;;train

2024_10_04-13.26.1.bmp;13.26;0;600;100.2;30;716.2;0.000397095;7.86460431;53.84919614;;3.520021915;1.379983902;0;0;;2;;;1;;;;;;;;;;;1;train

2024_10_04-13.26.2.bmp;13.26;1;;100.2;30;;;7.86460431;53.84919614;;3.520021915;1.379983902;0;0;;1;;;;;;;;;;;;;;;train

2024_10_04-13.27.1.bmp;13.27;1;;100.2;30;;;6.988415331;55.82939102;;10.49997854;0.439996719;2;0;;1;;;;;;;;;;;;;;1;train

2024_10_04-13.27.2.bmp;13.27;0;599;100.2;30;715.5;0.000397369;6.988415331;55.82939102;;10.49997854;0.439996719;2;0;;3;1;;;;;;;;;;;;;;train

2024_10_04-13.28.1.bmp;13.28;1;;100.2;30;;;10.49706235;81.03573127;;15.49998808;0.120010376;2;0;;1;;;;;;;;;;;;;;;train

2024_10_04-13.28.2.bmp;13.28;0;600;100.2;30;806.7;0.000447272;10.49706235;81.03573127;;15.49998808;0.120010376;2;0;;1;;;;;;;;;;;;;;;train

2024_10_04-13.29.1.bmp;13.29;1;;100.2;30;;;6.800145843;49.41283936;;4.059988022;1.88001442;1;0;;3;;;;;;;;;1;;;;;1;train

2024_10_04-13.29.2.bmp;13.29;0;599;100.2;30;822;0.000456516;6.800145843;49.41283936;;4.059988022;1.88001442;1;0;;3;;;;;;;;;1;;;;;;train

2024_10_04-13.3.1.bmp;13.3;0;600;100.2;30;694.7;0.000385174;7.240946938;48.39342799;;5.560004234;0.520009041;1;0;;2;1;;;;;;;;;;;;;1;test

2024_10_04-13.3.2.bmp;13.3;1;;100.2;30;;;7.240946938;48.39342799;;5.560004234;0.520009041;1;0;;1;;;;;;;;;;;;;;;test

2024_10_04-13.30.1.bmp;13.30;0;602;100.2;30;799.6;0.000441863;7.691071881;56.12605356;;6.000011444;0;1;0;2;3;;1;;;;;;;;;;;;;train

2024_10_04-13.30.2.bmp;13.30;1;;100.2;30;;;7.691071881;56.12605356;;6.000011444;0;1;0;;2;1;1;;;;;;;;;;;;;train

2024_10_04-13.31.1.bmp;13.31;1;;100.2;30;;;7.1467154;51.47620287;;6.140021324;0;1;0;1;2;1;;;;;;;;;;;;;;test

2024_10_04-13.31.2.bmp;13.31;0;600;100.2;30;761.3;0.0004221;7.1467154;51.47620287;;6.140021324;0;1;0;2;3;;;;1;;;;;;;;;;;test

2024_10_04-13.32.1.bmp;13.32;1;;100.2;30;;;11.52036839;81.97021972;;11.70000601;3.840000153;2;1;;1;;;;;;;;;;;;;;;train

2024_10_04-13.32.2.bmp;13.32;0;600;100.2;30;854.9;0.000473996;11.52036839;81.97021972;;11.70000601;3.840000153;2;1;1;3;1;;;;;;;;;;;;;;train

2024_10_04-13.33.1.bmp;13.33;0;600;100.2;30;632.3;0.000350577;6.413568451;39.72964959;;2.580005646;0;0;0;;2;;;1;;;;;;;;;;;;test

2024_10_04-13.33.2.bmp;13.33;1;;100.2;30;;;6.413568451;39.72964959;;2.580005646;0;0;0;;1;;;;;;;;;;;;;;;test

2024_10_04-13.34.1.bmp;13.34;1;;100.2;30;;;7.838820558;72.54971502;;13.65999413;0;2;0;;1;;;;;;;;;;;;;;;train

2024_10_04-13.34.2.bmp;13.34;0;600;100.2;30;827.9;0.000459026;7.838820558;72.54971502;;13.65999413;0;2;0;1;3;1;;;;;;;;;;;;;;train

2024_10_04-13.35.1.bmp;13.35;0;599;100.2;30;803.4;0.000446186;5.409029724;26.14764368;;0;0.020002365;0;0;;3;;;1;;;;;;;;;;;;test

2024_10_04-13.35.2.bmp;13.35;1;;100.2;30;;;5.409029724;26.14764368;;0;0.020002365;0;0;;2;1;;;;;;;;;;;;;;test

2024_10_04-13.36.1.bmp;13.36;1;;100.2;30;;;10.61486232;77.9401987;;8.880018234;1.919981003;2;1;;1;;;;;;;;;;;;;;;train

2024_10_04-13.36.2.bmp;13.36;0;600;100.2;30;846.6;0.000469395;10.61486232;77.9401987;;8.880018234;1.919981003;2;1;1;3;1;;;;;;;;;;;;;1;train

2024_10_04-13.37.1.bmp;13.37;1;;100.2;30;;;5.634525801;37.65659842;;4.579991817;0;1;0;;2;1;;;;;;;;;;;;;;train

2024_10_04-13.37.2.bmp;13.37;0;600;100.2;30;812.1;0.000450266;5.634525801;37.65659842;;4.579991817;0;1;0;;2;1;;;;;;;;;;;;;;train

2024_10_04-13.38.1.bmp;13.38;1;;100.2;30;;;10.33228503;79.46110221;;15.05999422;0;2;0;;1;;;;;;;;;;;;;;;train

2024_10_04-13.38.2.bmp;13.38;0;600;100.2;30;814.5;0.000451597;10.33228503;79.46110221;;15.05999422;0;2;0;;1;;;;;;;;;;;;;;1;train

2024_10_04-13.39.1.bmp;13.39;1;;100.2;30;;;9.204035426;60.43626614;;8.540001392;3.600004196;2;1;;1;;;;;;;;;;;;;;;test

2024_10_04-13.39.2.bmp;13.39;0;601;100.2;30;695.8;0.000385142;9.204035426;60.43626614;;8.540001392;3.600004196;2;1;;1;;;;;;;;;;;;;;1;test

2024_10_04-13.4.1.bmp;13.4;0;600;100.2;30;697.4;0.000386671;7.49634123;61.33367055;;13.85999823;0;2;0;;2;1;;;;1;;;;;;;;;1;train

2024_10_04-13.4.2.bmp;13.4;1;;100.2;30;;;7.49634123;61.33367055;;13.85999823;0;2;0;;2;1;;;;1;;;;;;;;;;train

2024_10_04-13.40.1.bmp;13.40;0;600;100.2;30;802.6;0.000444999;10.01159105;76.18726414;;13.88000488;0.480028152;2;0;;2;;1;;;;;;;;;;;;1;train

2024_10_04-13.40.2.bmp;13.40;1;;100.2;30;;;10.01159105;76.18726414;;13.88000488;0.480028152;2;0;;1;;;;;;;;;;;;;;;train

2024_10_04-13.5.1.bmp;13.5;0;600;100.2;30;718.7;0.000398481;7.320991082;58.80676635;;10.24001169;0;2;0;1;3;1;;;;;;;;;;;;;1;train

2024_10_04-13.5.2.bmp;13.5;1;;100.2;30;;;7.320991082;58.80676635;;10.24001169;0;2;0;;2;1;1;;;;;;;;;;;;;train

2024_10_04-13.6.1.bmp;13.6;1;;100.2;30;;;6.781693944;44.57135534;;0.860017776;1.819987297;0;0;1;2;1;;;;;;;;;;;;;;test

2024_10_04-13.6.2.bmp;13.6;0;598;100.2;30;838.8;0.000466625;6.781693944;44.57135534;;0.860017776;1.819987297;0;0;2;3;;;1;;;;;;;;;;;;test

2024_10_04-13.7.1.bmp;13.7;1;;100.2;30;;;8.802820994;72.27160425;;12.13998175;3.000005722;2;1;;2;1;;;;;;;;;;;;;1;test

2024_10_04-13.7.2.bmp;13.7;0;600;100.2;30;831.1;0.000460801;8.802820994;72.27160425;;12.13998175;3.000005722;2;1;1;2;1;;;;;;;;;;;;;;test

2024_10_04-13.8.1.bmp;13.8;1;;100.2;30;;;10.24528038;62.43760039;;3.580010891;6.862008095;0;1;;1;;;;;;;;;;;;;;;train

2024_10_04-13.8.2.bmp;13.8;0;599;100.2;30;801.3;0.00044502;10.24528038;62.43760039;;3.580010891;6.862008095;0;1;;2;;1;;;;;;;;;;;;;train

2024_10_04-13.9.1.bmp;13.9;1;;100.2;30;;;7.796944348;51.22922125;;4.899986267;0;1;0;;2;1;;;;;;;;;;;;;1;test

2024_10_04-13.9.2.bmp;13.9;0;600;100.2;30;804;0.000445775;7.796944348;51.22922125;;4.899986267;0;1;0;;3;;;1;;;;;;;;;;;;test

2024_10_04-B1.1.1.bmp;B1.1;1;;100.5;30;;;7.171315603;52.28243062;;7.160021305;4.837366104;1;1;;3;;;;;1;;;;;;;;;;test

2024_10_04-B1.1.2.bmp;B1.1;0;600;100.5;30;745.9;0.000412327;7.171315603;52.28243062;;7.160021305;4.837366104;1;1;;3;1;;;;;;;;;;;;;;test

2024_10_04-B1.10.1.bmp;B1.10;1;;100.2;30;;;7.869332505;57.04795974;;8.739993572;0.380023003;2;0;2;3;;1;;;;;;;;;;;;;test

2024_10_04-B1.10.2.bmp;B1.10;0;599;100.2;30;790.9;0.000439244;7.869332505;57.04795974;;8.739993572;0.380023003;2;0;2;3;1;;;;;;;;;;;;;1;test

2024_10_04-B1.11.1.bmp;B1.11;1;;100.2;30;;;7.00705873;57.27109745;;6.539975643;0;1;0;;2;;;;;1;;;;;;;;;1;test

2024_10_04-B1.11.2.bmp;B1.11;0;600;100.2;30;736.6;0.000408405;7.00705873;57.27109745;;6.539975643;0;1;0;;2;1;;;;1;;;;;;;;;;test

2024_10_04-B1.12.1.bmp;B1.12;0;600;100.2;30;780.8;0.000432912;7.299048855;49.34698474;;3.320013046;0.380011559;0;0;;2;1;;;;1;;;;;;;;;1;test

2024_10_04-B1.12.2.bmp;B1.12;1;;100.2;30;;;7.299048855;49.34698474;;3.320013046;0.380011559;0;0;;2;1;;;;;;;;;;;;;;test

2024_10_04-B1.13.1.bmp;B1.13;1;;100.2;30;;;7.243150522;56.63518178;;12.56000137;0.460016251;2;0;;3;;;;;1;;;;;;;;;;train

2024_10_04-B1.13.2.bmp;B1.13;0;600;100.2;30;674.5;0.000373974;7.243150522;56.63518178;;12.56000137;0.460016251;2;0;;1;;;;;;;;;;;;;;1;train

2024_10_04-B1.14.1.bmp;B1.14;0;598;100.2;30;737.6;0.000410328;9.240044911;63.94448895;;14.48001528;1.032018661;2;0;;2;;1;;;1;;;;;;;;;;test

2024_10_04-B1.14.2.bmp;B1.14;1;;100.2;30;;;9.240044911;63.94448895;;14.48001528;1.032018661;2;0;;2;;;;;1;;;;;;;;;;test

2024_10_04-B1.15.1.bmp;B1.15;0;597;100.2;30;825;0.000459717;5.743908487;45.5967021;;6.699994564;2.120005608;1;1;;3;;;1;;;;;;1;;;;;;train

2024_10_04-B1.15.2.bmp;B1.15;1;;100.2;30;;;5.743908487;45.5967021;;6.699994564;2.120005608;1;1;;3;;1;;;;1;;;;;;;;1;train

2024_10_04-B1.16.1.bmp;B1.16;0;597;100.2;30;775.1;0.000431911;8.178924821;57.64575342;;7.580018044;2.983745575;1;1;;2;;1;;;1;;;;;;;;;;train

2024_10_04-B1.16.2.bmp;B1.16;1;;100.2;30;;;8.178924821;57.64575342;;7.580018044;2.983745575;1;1;;2;1;;;;1;;;;;;;;;;train

2024_10_04-B1.17.1.bmp;B1.17;1;;100.2;30;;;7.965669949;50.4005222;;3.219997406;5.227763176;0;1;;2;;;;;1;;;;;;;;;;train

2024_10_04-B1.17.2.bmp;B1.17;0;597;100.2;30;727.6;0.000405443;7.965669949;50.4005222;;3.219997406;5.227763176;0;1;1;2;;;;;;;1;;;;;;;;train

2024_10_04-B1.18.1.bmp;B1.18;0;600;100.2;30;752.9;0.000417443;8.597965462;56.04145225;;5.619984627;8.025767326;1;1;;3;;;;;1;;;;;;;;;;train

2024_10_04-B1.18.2.bmp;B1.18;1;;100.2;30;;;8.597965462;56.04145225;;5.619984627;8.025767326;1;1;;1;;;;;;;;;;;;;;;train

2024_10_04-B1.19.1.bmp;B1.19;1;;100.2;30;;;6.090967557;34.37830881;;4.73999691;0;1;0;;3;;;;;;;1;;;;;;;;train

2024_10_04-B1.19.2.bmp;B1.19;0;600;100.2;30;773.7;0.000428975;6.090967557;34.37830881;;4.73999691;0;1;0;;3;1;;;;;;;;;;;;;;train

2024_10_04-B1.2.1.bmp;B1.2;0;599;100.2;30;821;0.000455961;5.398867504;35.81154098;;4.760018826;0;1;0;;3;1;;;;;;;;;;;;;;test

2024_10_04-B1.2.2.bmp;B1.2;1;;100.2;30;;;5.398867504;35.81154098;;4.760018826;0;1;0;;2;1;;;;;;;;;;;;;;test

2024_10_04-B1.20.1.bmp;B1.20;1;;100.2;30;;;7.802972716;56.01639007;;9.359988689;5.660005569;2;1;2;3;1;;;;;;;;;;;;;;train

2024_10_04-B1.20.2.bmp;B1.20;0;600;100.2;30;759.2;0.000420936;7.802972716;56.01639007;;9.359988689;5.660005569;2;1;1;3;1;;;;;;;;;;;;;;train

2024_10_04-B1.21.1.bmp;B1.21;0;600;100.2;30;716;0.000396984;9.059228797;64.51271286;;13.96000767;0;2;0;;2;;;;;1;;;;;;;;;;train

2024_10_04-B1.21.2.bmp;B1.21;1;;100.2;30;;;9.059228797;64.51271286;;13.96000767;0;2;0;;1;;;;;;;;;;;;;;;train

2024_10_04-B1.22.1.bmp;B1.22;1;;100.2;30;;;4.065813827;24.57224954;;0.999989033;1.28000927;0;0;;3;;;;;;;;;1;;;;;1;train

2024_10_04-B1.22.2.bmp;B1.22;0;593;100.2;30;695;0.000389889;4.065813827;24.57224954;;0.999989033;1.28000927;0;0;2;3;;;;;;;;;;;;;1;;train

2024_10_04-B1.23.1.bmp;B1.23;0;600;100.2;30;726.6;0.000402861;8.586359791;61.06459932;;11.55998421;0;2;0;;2;;1;;;1;;;;;;;;;;train

2024_10_04-B1.23.2.bmp;B1.23;1;;100.2;30;;;8.586359791;61.06459932;;11.55998421;0;2;0;;1;;;;;;;;;;;;;;;train

2024_10_04-B1.24.1.bmp;B1.24;1;;100.2;30;;;8.644384479;64.16870848;;9.760002136;2.680007935;2;1;;3;;;;;1;;;;;;;;;;test

2024_10_04-B1.24.2.bmp;B1.24;0;599;100.2;30;740.8;0.00041142;8.644384479;64.16870848;;9.760002136;2.680007935;2;1;;2;;;;;1;;;;;;;;;;test

2024_10_04-B1.25.1.bmp;B1.25;1;;100.2;30;;;8.499973311;54.73885237;;6.559998035;3.929145813;1;1;;1;;;;;;;;;;;;;;;train

2024_10_04-B1.25.2.bmp;B1.25;0;601;100.2;30;715.3;0.000395936;8.499973311;54.73885237;;6.559998035;3.929145813;1;1;;2;;1;;;;;;;;;;;;;train

2024_10_04-B1.26.1.bmp;B1.26;0;600;100.2;30;768.1;0.00042587;8.839772983;65.00079918;;13.85999727;1.219999313;2;0;;2;1;;;;1;;;;;;;;;;train

2024_10_04-B1.26.2.bmp;B1.26;1;;100.2;30;;;8.839772983;65.00079918;;13.85999727;1.219999313;2;0;;2;1;;;;;;;;;;;;;;train

2024_10_04-B1.27.1.bmp;B1.27;0;600;100.2;30;799.9;0.000443502;5.863704761;40.15608432;;2.279997349;13.58001709;0;1;;3;1;;;;;;;;;;;;;;train

2024_10_04-B1.27.2.bmp;B1.27;1;;100.2;30;;;5.863704761;40.15608432;;2.279997349;13.58001709;0;1;;2;1;1;;;;;;;;;;;;1;train

2024_10_04-B1.28.1.bmp;B1.28;1;;100.2;30;;;8.077736499;64.61437964;;15.23996305;0;2;0;;2;;;;;1;;;;;;;;;;train

2024_10_04-B1.28.2.bmp;B1.28;0;599;100.2;30;721.8;0.000400868;8.077736499;64.61437964;;15.23996305;0;2;0;;1;;;;;;;;;;;;;;1;train

2024_10_04-B1.29.1.bmp;B1.29;1;;100.2;30;;;8.832619503;58.49794552;;6.160002232;5.680020332;1;1;;2;;1;;;;;;;;;;;;1;train

2024_10_04-B1.29.2.bmp;B1.29;0;601;100.2;30;743.8;0.000411711;8.832619503;58.49794552;;6.160002232;5.680020332;1;1;;3;;;;;;;;;;1;;;;;train

2024_10_04-B1.3.1.bmp;B1.3;0;600;100.2;30;764.6;0.00042393;7.80340173;61.13536599;;9.25999403;1.700006485;2;0;;2;1;;;;1;;;;;;;;;;train

2024_10_04-B1.3.2.bmp;B1.3;1;;100.2;30;;;7.80340173;61.13536599;;9.25999403;1.700006485;2;0;;2;;;;;;;1;;;;;;;;train

2024_10_04-B1.30.1.bmp;B1.30;1;;100.2;30;;;7.319629905;55.06226804;;4.840010643;0;1;0;2;3;1;;;;;;;;;;;;;;train

2024_10_04-B1.30.2.bmp;B1.30;0;600;100.2;30;741.1;0.0004109;7.319629905;55.06226804;;4.840010643;0;1;0;1;2;;;;;;;1;;;;;;;;train

2024_10_04-B1.31.1.bmp;B1.31;0;600;100.2;30;788.5;0.000437181;8.722943292;65.77238102;;11.24002409;1.459989548;2;0;;3;;;;;1;;;;;;;;;1;train

2024_10_04-B1.31.2.bmp;B1.31;1;;100.2;30;;;8.722943292;65.77238102;;11.24002409;1.459989548;2;0;;2;;1;;;1;;;;;;;;;;train

2024_10_04-B1.32.1.bmp;B1.32;1;;100.2;30;;;7.393408434;56.31097181;;7.959980488;2.828557968;1;1;;2;1;;;;;;;;;;;;;;train

2024_10_04-B1.32.2.bmp;B1.32;0;598;100.2;30;736.5;0.000409716;7.393408434;56.31097181;;7.959980488;2.828557968;1;1;;2;;1;;;1;;;;;;;;;;train

2024_10_04-B1.33.1.bmp;B1.33;0;600;100.2;30;772;0.000428033;6.90674445;45.68584511;;4.8600173;0;1;0;;3;1;;;;;;;;;;;;;;train

2024_10_04-B1.33.2.bmp;B1.33;1;;100.2;30;;;6.90674445;45.68584511;;4.8600173;0;1;0;;1;;;;;;;;;;;;;;;train

2024_10_04-B1.34.1.bmp;B1.34;0;600;100.2;30;752.4;0.000417166;9.241113679;65.57912983;;14.97999048;1.618282318;2;0;;2;;;;;1;;;;;;;;;;test

2024_10_04-B1.34.2.bmp;B1.34;1;;100.2;30;;;9.241113679;65.57912983;;14.97999048;1.618282318;2;0;;2;;1;;;1;;;;;;;;;;test

2024_10_04-B1.35.1.bmp;B1.35;0;600;100.2;30;718.6;0.000398425;7.569139495;44.63131842;;7.500010967;2.97999382;1;1;;3;1;;;;;;;;;;;;;1;train

2024_10_04-B1.35.2.bmp;B1.35;1;;100.2;30;;;7.569139495;44.63131842;;7.500010967;2.97999382;1;1;;2;1;1;;;;;;;;;;;;;train

2024_10_04-B1.36.1.bmp;B1.36;1;;100.2;30;;;7.275578494;61.36898566;;7.640011311;0;1;0;;3;;;;;1;;;;;;;;;1;train

2024_10_04-B1.36.2.bmp;B1.36;0;600;100.2;30;798.8;0.000442892;7.275578494;61.36898566;;7.640011311;0;1;0;;2;1;;;;;;;;;;;;;;train

2024_10_04-B1.37.1.bmp;B1.37;1;;100.2;30;;;7.685641149;47.41663645;;3.079995632;3.779987335;0;1;;2;1;;;;1;;;;;;;;;;train

2024_10_04-B1.37.2.bmp;B1.37;0;598;100.2;30;744.6;0.000414222;7.685641149;47.41663645;;3.079995632;3.779987335;0;1;;2;;1;;;1;;;;;;;;;1;train

2024_10_04-B1.38.1.bmp;B1.38;1;;100.2;30;;;7.596893806;60.9218136;;8.480012894;3.448970795;2;1;;3;;;;;1;;;;;;;;;1;train

2024_10_04-B1.38.2.bmp;B1.38;0;600;100.2;30;813.7;0.000451153;7.596893806;60.9218136;;8.480012894;3.448970795;2;1;;2;1;;;;1;;;;;;;;;;train

2024_10_04-B1.39.1.bmp;B1.39;0;600;100.2;30;729;0.000404192;7.722994861;54.5258214;;8.099996567;3.519992828;1;1;;2;;1;;;1;;;;;;;;;1;train

2024_10_04-B1.39.2.bmp;B1.39;1;;100.2;30;;;7.722994861;54.5258214;;8.099996567;3.519992828;1;1;;2;;1;;;;;;;;;;;;;train

2024_10_04-B1.4.1.bmp;B1.4;1;;100.2;30;;;8.733178011;63.38235151;;14.61999893;0;2;0;;1;;;;;;;;;;;;;;;test

2024_10_04-B1.4.2.bmp;B1.4;0;601;100.2;30;723.8;0.000400641;8.733178011;63.38235151;;14.61999893;0;2;0;;2;;1;;;;;;;;;;;;;test

2024_10_04-B1.40.1.bmp;B1.40;1;;100.2;30;;;8.308776309;57.65730746;;4.20000267;2.432959557;1;1;;3;;;;;1;;;;;;;;;1;test

2024_10_04-B1.40.2.bmp;B1.40;0;600;100.2;30;798.2;0.000442559;8.308776309;57.65730746;;4.20000267;2.432959557;1;1;;2;;;;;1;;;;;;;;;;test

2024_10_04-B1.5.1.bmp;B1.5;0;597;100.2;30;738.8;0.000411684;9.381135093;64.04914293;;16.34000444;0.300010681;2;0;;2;;1;;;1;;;;;;;;;;train

2024_10_04-B1.5.2.bmp;B1.5;1;;100.2;30;;;9.381135093;64.04914293;;16.34000444;0.300010681;2;0;;2;;;;;;;1;;;;;;;;train

2024_10_04-B1.6.1.bmp;B1.6;1;;100.2;30;;;6.315002311;50.77527562;;7.799999714;0;1;0;;2;;;;;1;;;;;;;;;;train

2024_10_04-B1.6.2.bmp;B1.6;0;598;100.2;30;679.1;0.000377784;6.315002311;50.77527562;;7.799999714;0;1;0;;3;;1;;;;;;;;;;;;;train

2024_10_04-B1.7.1.bmp;B1.7;1;;100.2;30;;;8.189142376;55.79390048;;6.779982567;0.760027885;1;0;;2;;;;;1;;;;;;;;;;train

2024_10_04-B1.7.2.bmp;B1.7;0;598;100.2;30;722.8;0.000402094;8.189142376;55.79390048;;6.779982567;0.760027885;1;0;;2;;1;;;1;;;;;;;;;;train

2024_10_04-B1.8.1.bmp;B1.8;1;;100.2;30;;;7.690431437;57.47887038;;5.219992638;0;1;0;;2;;;;;1;;;;;;;;;1;train

2024_10_04-B1.8.2.bmp;B1.8;0;600;100.2;30;770.6;0.000427257;7.690431437;57.47887038;;5.219992638;0;1;0;;2;1;;;;1;;;;;;;;;;train

2024_10_04-B1.9.1.bmp;B1.9;0;600;100.2;30;766.4;0.000424928;9.315888977;66.80028615;;15.74000835;0;2;0;;2;1;1;;;1;;;;;;;;;;train

2024_10_04-B1.9.2.bmp;B1.9;1;;100.2;30;;;9.315888977;66.80028615;;15.74000835;0;2;0;;2;;1;;;;;;;;;;;;;train

2024_10_04-B10.1.1.bmp;B10.1;0;600;100.2;30;846.6;0.000469395;10.91734577;77.63253279;;13.41998148;3.904022217;2;1;;3;1;;;;;;;;1;;;;;;train

2024_10_04-B10.1.2.bmp;B10.1;1;;100.2;30;;;10.91734577;77.63253279;;13.41998148;3.904022217;2;1;1;2;1;;;;;;;;;;;;;1;train

2024_10_04-B10.10.1.bmp;B10.10;0;600;100.2;30;679.4;0.000376691;7.958844514;54.30066137;;9.520018101;2.999994278;2;1;;2;;;;;1;;;;;;;;;;train

2024_10_04-B10.10.2.bmp;B10.10;1;;100.2;30;;;7.958844514;54.30066137;;9.520018101;2.999994278;2;1;;2;;;;;1;;1;;;;;;;;train

2024_10_04-B10.11.1.bmp;B10.11;0;600;100.2;30;729.8;0.000404635;7.668212223;58.22092144;;9.199990273;0;2;0;;3;;;;;1;;;;;;;;;;train

2024_10_04-B10.11.2.bmp;B10.11;1;;100.2;30;;;7.668212223;58.22092144;;9.199990273;0;2;0;;2;;;;;1;;;;;;;;;;train

2024_10_04-B10.12.1.bmp;B10.12;1;;100.2;30;;;10.22651791;67.65049004;;6.87998867;6.079987526;1;1;;3;;;;;;;;;1;;;;;;test
