Repository: lukas1spl/Sawn-Timber-Lamellae-Analysis

# Linking Visual Timber Quality Classification to Mechanical Properties: A Comparative Study using a Wood Defect Detection Model

This repository contains the statistical data analysis sawn timber lamellae as part of my master thesis. It contains the used R-code and datasets used for evaluating the relationship of visual quality classification and strength properties.

## Dataset

- **Tree Species:** Norway Spruce (*Picea abies*)
- **Site Description** Subalpine stands, Graubünden - Switzerland
- **Sample Size:** 2'525 sawn timber lamellae sections (37 x 110 x 600 mm)
- **Data:**
  -  input datasets (post data acquisition)
  -  output datasets (post data preparation)

File: data/dataset_cleaned.csv (part 10 of 16)
filename;sample_name;up_pos;length;width;height;weight;density;moe;mor;invalid;pre_peak_displ;post_peak_displ;pre_peak_cls;post_peak_cls;quality_cropped;quality;knot_healthy;knot_dead;knot_cluster;rot;blue_stain;grain;pitch pocket;pith;crack;bark;wane;borehole;reaction wood;yellowish;split
2024_10_04-B10.12.2.bmp;B10.12;0;600;100.2;30;862.5;0.00047821;10.22651791;67.65049004;;6.87998867;6.079987526;1;1;;1;;;;;;;;;;;;;;1;test

2024_10_04-B10.13.1.bmp;B10.13;0;600;100.2;30;869.6;0.000482147;7.532057829;46.97659856;;2.700018406;0;0;0;;2;1;;;;1;;;;;;;;;;train

2024_10_04-B10.13.2.bmp;B10.13;1;;100.2;30;;;7.532057829;46.97659856;;2.700018406;0;0;0;;2;1;;;;;;;;;;;;;1;train

2024_10_04-B10.14.1.bmp;B10.14;0;600;100.2;30;889.9;0.000493402;9.446384674;63.16455468;;4.500001431;8.588557243;1;1;;3;1;;;;;;;;1;;;;;;train

2024_10_04-B10.14.2.bmp;B10.14;1;;100.2;30;;;9.446384674;63.16455468;;4.500001431;8.588557243;1;1;;2;1;;;;;;;;;;;;;1;train

2024_10_04-B10.15.1.bmp;B10.15;1;;100.2;30;;;5.670499641;29.25181132;;2.519985199;0;0;0;;2;;1;;;1;;;;;;;;;;train

2024_10_04-B10.15.2.bmp;B10.15;0;599;100.2;30;660.5;0.000366823;5.670499641;29.25181132;;2.519985199;0;0;0;;2;1;;;;;;;;;;;;;;train

2024_10_04-B10.16.1.bmp;B10.16;0;597;100.2;30;729;0.000406223;8.354501734;60.15039745;;12.0800004;2.380008698;2;1;;3;1;;;;;;;;;;;;;;train

2024_10_04-B10.16.2.bmp;B10.16;1;;100.2;30;;;8.354501734;60.15039745;;12.0800004;2.380008698;2;1;;2;1;;;;;;;;;;;;;;train

2024_10_04-B10.17.1.bmp;B10.17;0;599;100.2;30;845.8;0.000469734;8.869508653;59.72748838;;6.479990482;0;1;0;;3;1;;;;;;;;1;;;;;;train

2024_10_04-B10.17.2.bmp;B10.17;1;;100.2;30;;;8.869508653;59.72748838;;6.479990482;0;1;0;2;3;;;;;;;;;1;;;;;;train

2024_10_04-B10.18.1.bmp;B10.18;1;;100.2;30;;;7.748297489;53.55785499;;7.699993134;5.860001564;1;1;;2;1;;;;1;;;;;;;;;;train

2024_10_04-B10.18.2.bmp;B10.18;0;599;100.2;30;723.1;0.00040159;7.748297489;53.55785499;;7.699993134;5.860001564;1;1;;3;1;;;;;;;;;;;;;;train

2024_10_04-B10.19.1.bmp;B10.19;0;600;100.2;30;775.4;0.000429918;7.762689196;54.39839559;;5.620000839;0;1;0;;2;1;;;;1;;;;;;;;;;train

2024_10_04-B10.19.2.bmp;B10.19;1;;100.2;30;;;7.762689196;54.39839559;;5.620000839;0;1;0;;2;1;;;;;;;;;;;;;;train

2024_10_04-B10.2.1.bmp;B10.2;0;600;100.2;30;815.1;0.000451929;6.288325549;29.91422916;;3.180001736;1.79999733;0;0;;3;1;;;;;;;;;;;;;;train

2024_10_04-B10.2.2.bmp;B10.2;1;;100.2;30;;;6.288325549;29.91422916;;3.180001736;1.79999733;0;0;;1;;;;;;;;;;;;;;;train

2024_10_04-B10.20.1.bmp;B10.20;0;599;100.2;30;720.3;0.000400035;8.318946644;58.28194685;;9.500017166;0;2;0;;2;;1;;;1;;;;;;;;;;train

2024_10_04-B10.20.2.bmp;B10.20;1;;100.2;30;;;8.318946644;58.28194685;;9.500017166;0;2;0;;3;;1;;;;;;;;;;;;;train

2024_10_04-B10.21.1.bmp;B10.21;1;;100.2;30;;;9.493408383;72.66781379;;8.040000916;3.237769127;1;1;;2;;1;;;1;;1;;;;;;;;train

2024_10_04-B10.21.2.bmp;B10.21;0;600;100.2;30;840.6;0.000466068;9.493408383;72.66781379;;8.040000916;3.237769127;1;1;;2;;1;;;;;;;;;;;;;train

2024_10_04-B10.22.1.bmp;B10.22;1;;100.2;30;;;8.908209432;62.93009196;;13.46000004;0.060018539;2;0;;1;;;;;;;;;;;;;;;train

2024_10_04-B10.22.2.bmp;B10.22;0;601;100.2;30;719;0.000397984;8.908209432;62.93009196;;13.46000004;0.060018539;2;0;;2;;1;;;;;;;;;;;;;train

2024_10_04-B10.23.1.bmp;B10.23;0;602;100.2;30;746.4;0.000412464;8.731646938;48.60801834;;10.49014235;0;2;0;;3;1;;;;;;;;;;;;;;train

2024_10_04-B10.23.2.bmp;B10.23;1;;100.2;30;;;8.731646938;48.60801834;;10.49014235;0;2;0;;1;;;;;;;;;;;;;;;train

2024_10_04-B10.24.1.bmp;B10.24;1;;100.2;30;;;5.857861387;35.17064016;;0.800001144;2.680134773;0;1;2;3;;;;;;1;;;1;;;;;;train

2024_10_04-B10.24.2.bmp;B10.24;0;600;100.2;30;695.9;0.000385839;5.857861387;35.17064016;;0.800001144;2.680134773;0;1;;3;;;;;;1;;;1;;;;1;;train

2024_10_04-B10.25.1.bmp;B10.25;0;599;100.2;30;760.6;0.000422416;7.398403345;43.58782922;;1.520008564;3.519972801;0;1;;2;1;;;;1;;;;;;;;;;train

2024_10_04-B10.25.2.bmp;B10.25;1;;100.2;30;;;7.398403345;43.58782922;;1.520008564;3.519972801;0;1;;2;1;;;;;;;;;;;;;;train

2024_10_04-B10.26.1.bmp;B10.26;1;;100.2;30;;;8.704721202;65.32750417;;11.04001474;0.23997879;2;0;;2;;;;;1;;;;;;;;;;train

2024_10_04-B10.26.2.bmp;B10.26;0;600;100.2;30;756.5;0.000419439;8.704721202;65.32750417;;11.04001474;0.23997879;2;0;;1;;;;;;;;;;;;;;;train

2024_10_04-B10.27.1.bmp;B10.27;0;599;100.2;30;707.2;0.000392759;7.346802486;52.17283207;;6.600009918;6.437773705;1;1;;3;;;;;1;;;;;1;;;;;train

2024_10_04-B10.27.2.bmp;B10.27;1;;100.2;30;;;7.346802486;52.17283207;;6.600009918;6.437773705;1;1;;2;;;;;1;;;;;;;;;;train

2024_10_04-B10.28.1.bmp;B10.28;0;600;100.2;30;688.3;0.000381626;6.176023273;40.45350461;;5.440010071;0.119992256;1;0;2;3;;;;;;;;;;;;;1;;train

2024_10_04-B10.28.2.bmp;B10.28;1;;100.2;30;;;6.176023273;40.45350461;;5.440010071;0.119992256;1;0;2;3;;;;;;;;;1;;;;1;;train

2024_10_04-B10.29.1.bmp;B10.29;0;600;100.2;30;696.9;0.000386394;8.019402563;53.92026007;;9.539991856;0;2;0;;3;1;;;;;;;;;;;;;;train

2024_10_04-B10.29.2.bmp;B10.29;1;;100.2;30;;;8.019402563;53.92026007;;9.539991856;0;2;0;;1;;;;;;;;;;;;;;;train

2024_10_04-B10.3.1.bmp;B10.3;1;;100.2;30;;;9.010572509;68.21433793;;11.74001789;0.159975052;2;0;;2;;;;;1;;;;;;;;;;train

2024_10_04-B10.3.2.bmp;B10.3;0;600;100.2;30;779.2;0.000432025;9.010572509;68.21433793;;11.74001789;0.159975052;2;0;1;3;1;;;;;;;;;;;;;;train

2024_10_04-B10.30.1.bmp;B10.30;1;;100.2;30;;;6.628861902;29.43888346;;6.799999714;1.240006447;1;0;;2;;;;;1;;;;;;;;;;test

2024_10_04-B10.30.2.bmp;B10.30;0;600;100.2;30;692.9;0.000384176;6.628861902;29.43888346;;6.799999714;1.240006447;1;0;;3;1;;;;;;;;;;;;;;test

2024_10_04-B10.31.1.bmp;B10.31;0;598;100.2;30;787.3;0.000437976;4.73531451;23.50919986;;0;0.020053864;0;0;;3;;;;;;1;;;1;;;;1;;train

2024_10_04-B10.31.2.bmp;B10.31;1;;100.2;30;;;4.73531451;23.50919986;;0;0.020053864;0;0;;3;1;;;;;1;;;;;;;1;;train

2024_10_04-B10.32.1.bmp;B10.32;0;599;100.2;30;720.2;0.000399979;7.339284757;52.11813677;;6.10000658;0;1;0;;2;;;;;1;;;;;;;;;;train

2024_10_04-B10.32.2.bmp;B10.32;1;;100.2;30;;;7.339284757;52.11813677;;6.10000658;0;1;0;;1;;;;;;;;;;;;;;;train

2024_10_04-B10.33.1.bmp;B10.33;1;;100.2;30;;;5.937869494;40.39239636;;3.379999161;0;0;0;;2;;;1;;;;;;;;;;;;train

2024_10_04-B10.33.2.bmp;B10.33;0;599;100.2;30;683.2;0.00037943;5.937869494;40.39239636;;3.379999161;0;0;0;;3;;;;;;1;;;;;;;1;;train

2024_10_04-B10.34.1.bmp;B10.34;0;599;100.2;30;901.8;0.000500835;8.44512086;50.01781106;;2.300003529;13.3400116;0;1;;3;1;;;;;;;;;;;;;;train

2024_10_04-B10.34.2.bmp;B10.34;1;;100.2;30;;;8.44512086;50.01781106;;2.300003529;13.3400116;0;1;;2;1;;;;;;;;;;;;;1;train

2024_10_04-B10.35.1.bmp;B10.35;0;600;100.2;30;758.2;0.000420381;6.526754044;36.30932715;;6.659989834;6.46000576;1;1;;3;1;;;;1;;;;;;;;;;test

2024_10_04-B10.35.2.bmp;B10.35;1;;100.2;30;;;6.526754044;36.30932715;;6.659989834;6.46000576;1;1;;3;;;;;1;;;;;;;;;;test

2024_10_04-B10.36.1.bmp;B10.36;0;600;100.2;30;871.1;0.000482978;10.94264747;79.99713951;;14.96002436;6.718978882;2;1;;3;;;;;;;;;1;;;;;;train

2024_10_04-B10.36.2.bmp;B10.36;1;;100.2;30;;;10.94264747;79.99713951;;14.96002436;6.718978882;2;1;;2;1;1;;;;;;;;;;;;;train

2024_10_04-B10.37.1.bmp;B10.37;0;600;100.2;30;773.6;0.00042892;8.309208996;57.34244889;;8.459976196;1.320021629;2;0;;3;1;;;;1;;;;;;;;;;train

2024_10_04-B10.37.2.bmp;B10.37;1;;100.2;30;;;8.309208996;57.34244889;;8.459976196;1.320021629;2;0;;3;;;;;;;;;;1;;;;;train

2024_10_04-B10.38.1.bmp;B10.38;1;;100.2;30;;;8.550727773;65.85185586;;9.800009727;0.479991913;2;0;;2;1;;;;1;;;;;;;;;;train

2024_10_04-B10.38.2.bmp;B10.38;0;599;100.2;30;810.6;0.000450185;8.550727773;65.85185586;;9.800009727;0.479991913;2;0;;3;1;;;;;;;;;;;;;;train

2024_10_04-B10.39.1.bmp;B10.39;0;599;100.2;30;795.8;0.000441965;8.901392205;60.00763122;;9.080002785;2.959996223;2;1;;2;;1;;;1;;;;;;;;;;test

2024_10_04-B10.39.2.bmp;B10.39;1;;100.2;30;;;8.901392205;60.00763122;;9.080002785;2.959996223;2;1;;2;1;1;;;;;;;;;;;;;test

2024_10_04-B10.4.1.bmp;B10.4;1;;100.2;30;;;6.682310983;37.8007218;;1.960000515;0.420020103;0;0;;3;;;;;;;;;1;;;;;;train

2024_10_04-B10.4.2.bmp;B10.4;0;600;100.2;30;728.2;0.000403748;6.682310983;37.8007218;;1.960000515;0.420020103;0;0;;2;1;;;;;;;;;;;;;;train

2024_10_04-B10.40.1.bmp;B10.40;0;600;100.2;30;711.1;0.000394267;8.040615813;58.8889896;;13.03999949;0;2;0;;3;;;;;1;;;;;;;;;;test

2024_10_04-B10.40.2.bmp;B10.40;1;;100.2;30;;;8.040615813;58.8889896;;13.03999949;0;2;0;;2;1;;;;1;;;;;;;;;;test

2024_10_04-B10.5.1.bmp;B10.5;1;;100.2;30;;;8.387319703;60.11397615;;12.14001846;0;2;0;;2;;;;;1;;;;;;;;;;train

2024_10_04-B10.5.2.bmp;B10.5;0;600;100.2;30;773.9;0.000429086;8.387319703;60.11397615;;12.14001846;0;2;0;;2;1;;;;;;;;;;;;;;train

2024_10_04-B10.6.1.bmp;B10.6;1;;100.2;30;;;8.938274381;61.50364798;;5.460001945;2.238574028;1;1;;3;;;;;1;;;;;;;;;;train

2024_10_04-B10.6.2.bmp;B10.6;0;597;100.2;30;810;0.000451359;8.938274381;61.50364798;;5.460001945;2.238574028;1;1;;3;;;;;;;;;1;;;;;;train

2024_10_04-B10.7.1.bmp;B10.7;1;;100.2;30;;;7.603997078;55.52207109;;7.599994659;0.600016594;1;0;;3;;;;;1;;;;;;;;;;test

2024_10_04-B10.7.2.bmp;B10.7;0;599;100.2;30;732.2;0.000406644;7.603997078;55.52207109;;7.599994659;0.600016594;1;0;;2;;;;;1;;;;;;;;;;test

2024_10_04-B10.8.1.bmp;B10.8;1;;100.2;30;;;8.266109316;55.48120556;;10.59999514;2.987434387;2;1;;2;;;;;1;;1;;;;;;;;train

2024_10_04-B10.8.2.bmp;B10.8;0;600;100.2;30;677.9;0.000375859;8.266109316;55.48120556;;10.59999514;2.987434387;2;1;;2;;;;;1;;;;;;;;;;train

2024_10_04-B10.9.1.bmp;B10.9;1;;100.2;30;;;6.274035524;27.59199131;;2.419999599;0;0;0;;2;;;;;1;;;;;;;;;;train

2024_10_04-B10.9.2.bmp;B10.9;0;600;100.2;30;788.1;0.000436959;6.274035524;27.59199131;;2.419999599;0;0;0;;3;1;;;;;;;;;;;;;;train

2024_10_04-B11.1.1.bmp;B11.1;1;;100.2;30;;;8.746208423;62.75068515;;11.41997957;0;2;0;;2;;;;;1;;;;;;;;;;train

2024_10_04-B11.1.2.bmp;B11.1;0;605;100.2;30;781.2;0.000429554;8.746208423;62.75068515;;11.41997957;0;2;0;;2;;;1;;;;;;;;;;;;train

2024_10_04-B11.10.1.bmp;B11.10;0;602;100.2;30;802.3;0.000443355;9.074363121;71.3499807;;15.93999004;0.060024261;2;0;2;3;1;;;;;;;;;;;;;;train

2024_10_04-B11.10.2.bmp;B11.10;1;;100.2;30;;;9.074363121;71.3499807;;15.93999004;0.060024261;2;0;1;2;;;;;1;;;;;;;;;;train

2024_10_04-B11.11.1.bmp;B11.11;1;;100.2;30;;;8.598431039;60.72636465;;8.160020828;0;2;0;;2;;;;;1;;;;;;;;;;train

2024_10_04-B11.11.2.bmp;B11.11;0;603;100.2;30;792.5;0.000437213;8.598431039;60.72636465;;8.160020828;0;2;0;;2;1;;;;;;1;;;;;;;;train

2024_10_04-B11.12.1.bmp;B11.12;1;;100.2;30;;;3.476054921;17.36226278;;2.279990196;0;0;0;;2;;;;;1;;;;;;;;;;train

2024_10_04-B11.12.2.bmp;B11.12;0;600;100.2;30;734.1;0.000407019;3.476054921;17.36226278;;2.279990196;0;0;0;;3;;1;;;;;;;;;;;;;train

2024_10_04-B11.13.1.bmp;B11.13;0;599;100.2;30;690.7;0.000383596;7.094009955;54.57286599;;8.580007553;0;2;0;;2;;;;;1;;1;;;;;;;;train

2024_10_04-B11.13.2.bmp;B11.13;1;;100.2;30;;;7.094009955;54.57286599;;8.580007553;0;2;0;;2;;;;;1;;;;;;;;;;train

2024_10_04-B11.14.1.bmp;B11.14;0;603;100.2;30;759.5;0.000419007;8.481388027;62.57273539;;7.360023499;1.140002251;1;0;;2;;;;;1;;;;;;;;;;train

2024_10_04-B11.14.2.bmp;B11.14;1;;100.2;30;;;8.481388027;62.57273539;;7.360023499;1.140002251;1;0;;2;;;;;1;;;;;;;;;;train

2024_10_04-B11.15.1.bmp;B11.15;1;;100.2;30;;;9.55508486;72.53720586;;15.96001625;0.599990845;2;0;;2;;;;;1;;;;;;;;;;train

2024_10_04-B11.15.2.bmp;B11.15;0;600;100.2;30;785.3;0.000435407;9.55508486;72.53720586;;15.96001625;0.599990845;2;0;;2;;1;;;;;;;;;;;;;train

2024_10_04-B11.16.1.bmp;B11.16;1;;100.2;30;;;7.898157955;54.38043347;;4.319999218;2.250135422;1;1;;2;;1;;;1;;;;;;;;;;test

2024_10_04-B11.16.2.bmp;B11.16;0;603;100.2;30;783.6;0.000432303;7.898157955;54.38043347;;4.319999218;2.250135422;1;1;;3;1;;;;;;;;;;;;;;test

2024_10_04-B11.17.1.bmp;B11.17;0;559;100.2;30;778.1;0.000463057;7.888495277;67.95332187;;13.05997849;0;2;0;;2;;;;;1;;;;;;;;;;train

2024_10_04-B11.17.2.bmp;B11.17;1;;100.2;30;;;7.888495277;67.95332187;;13.05997849;0;2;0;;2;;;;;1;;;;;;;;;;train

2024_10_04-B11.18.1.bmp;B11.18;0;600;100.2;30;729.8;0.000404635;6.983269694;55.29228652;;10.78000021;0;2;0;2;3;1;;;;;;;;;;;;;;train

2024_10_04-B11.18.2.bmp;B11.18;1;;100.2;30;;;6.983269694;55.29228652;;10.78000021;0;2;0;;2;;;;;1;;;;;;;;;;train

2024_10_04-B11.19.1.bmp;B11.19;0;602;100.2;30;710.1;0.000392405;8.320200307;55.3002881;;5.980007172;5.999048233;1;1;;2;;;;;1;;;;;;;;;;test

2024_10_04-B11.19.2.bmp;B11.19;1;;100.2;30;;;8.320200307;55.3002881;;5.980007172;5.999048233;1;1;;2;;;;;1;;;;;;;;;;test

2024_10_04-B11.2.1.bmp;B11.2;1;;100.2;30;;;9.961607402;69.01750211;;9.019993782;5.964964867;2;1;;2;;;;;1;;;;;;;;;;train

2024_10_04-B11.2.2.bmp;B11.2;0;602;100.2;30;779.6;0.000430811;9.961607402;69.01750211;;9.019993782;5.964964867;2;1;;2;;;;;1;;;;;;;;;;train

2024_10_04-B11.20.1.bmp;B11.20;1;;100.2;30;;;8.358222968;52.87677575;;2.420022488;0;0;0;;2;1;;;;;;;;;;;;;;train

2024_10_04-B11.20.2.bmp;B11.20;0;600;100.2;30;782.1;0.000433633;8.358222968;52.87677575;;2.420022488;0;0;0;;2;1;;;;;;1;;;;;;;;train

2024_10_04-B11.21.1.bmp;B11.21;0;604;100.2;30;766;0.000421894;8.90065285;65.41347968;;11.13696384;0;2;0;;2;;;;;1;;;;;;;;;;train

2024_10_04-B11.21.2.bmp;B11.21;1;;100.2;30;;;8.90065285;65.41347968;;11.13696384;0;2;0;;1;;;;;;;;;;;;;;;train

2024_10_04-B11.22.1.bmp;B11.22;0;600;100.2;30;772.8;0.000428476;8.565122563;58.8776451;;5.460000992;0;1;0;;3;1;;;;;;;;;;;;;;train

2024_10_04-B11.22.2.bmp;B11.22;1;;100.2;30;;;8.565122563;58.8776451;;5.460000992;0;1;0;;2;;1;;;;;;;;;;;;;train

2024_10_04-B11.23.1.bmp;B11.23;1;;100.2;30;;;8.524047309;45.67760962;;2.719979763;1.15205574;0;0;;2;;;;;1;;1;;;;;;;;train

2024_10_04-B11.23.2.bmp;B11.23;0;599;100.2;30;745.3;0.000413919;8.524047309;45.67760962;;2.719979763;1.15205574;0;0;;3;1;;;;;;;;;;;;;;train

2024_10_04-B11.24.1.bmp;B11.24;1;;100.2;30;;;12.35957004;81.5922988;;11.23997831;8.7960186;2;1;1;2;;;;;1;;;;;;;;;;train

2024_10_04-B11.24.2.bmp;B11.24;0;600;100.2;30;910.3;0.000504713;12.35957004;81.5922988;;11.23997831;8.7960186;2;1;;3;;;;;;;;;1;;;;;;train

2024_10_04-B11.25.1.bmp;B11.25;0;601;100.2;30;788.9;0.000436675;9.076928477;69.33834479;;14.6199975;0;2;0;;2;1;;;;;;;;;;;;;;train

2024_10_04-B11.25.2.bmp;B11.25;1;;100.2;30;;;9.076928477;69.33834479;;14.6199975;0;2;0;;2;1;;;;;;;;;;;;;;train

2024_10_04-B11.26.1.bmp;B11.26;0;600;100.2;30;804.1;0.000445831;6.075804307;32.56923896;;1.400010586;0.019999504;0;0;;3;1;;;;;;;;;;;;;;train

2024_10_04-B11.26.2.bmp;B11.26;1;;100.2;30;;;6.075804307;32.56923896;;1.400010586;0.019999504;0;0;;2;;1;;;;;;;;;;;;;train

2024_10_04-B11.27.1.bmp;B11.27;1;;100.2;30;;;7.837712045;59.79284595;;8.900007725;0;2;0;;2;;;;;1;;;;;;;;;;train

2024_10_04-B11.27.2.bmp;B11.27;0;597;100.2;30;793;0.000441886;7.837712045;59.79284595;;8.900007725;0;2;0;;3;;;;;;;;;;1;;;;;train

2024_10_04-B11.28.1.bmp;B11.28;0;599;100.2;30;690;0.000383207;7.195570723;53.14599317;;6.8799963;0.020014763;1;0;;2;1;;;;1;;;;;;;;;;train

2024_10_04-B11.28.2.bmp;B11.28;1;;100.2;30;;;7.195570723;53.14599317;;6.8799963;0.020014763;1;0;;1;;;;;;;;;;;;;;;train

2024_10_04-B11.29.1.bmp;B11.29;0;602;100.2;30;786.2;0.000434458;7.933137307;60.78703433;;6.660008907;0;1;0;2;3;;;;;;;;;;1;;;;;train

2024_10_04-B11.29.2.bmp;B11.29;1;;100.2;30;;;7.933137307;60.78703433;;6.660008907;0;1;0;;2;;;;;1;;;;;;;;;;train

2024_10_04-B11.3.1.bmp;B11.3;1;;100.2;30;;;9.327951353;63.89793655;;9.199989319;3.793056488;2;1;;2;;;;;1;;;;;;;;;;test

2024_10_04-B11.3.2.bmp;B11.3;0;600;100.2;30;749;0.000415281;9.327951353;63.89793655;;9.199989319;3.793056488;2;1;;1;;;;;;;;;;;;;;;test

2024_10_04-B11.30.1.bmp;B11.30;0;600;100.2;30;775.6;0.000430029;7.999523549;66.84522556;;9.399968624;0;2;0;;2;;;;;1;;;;;;;;;;train

2024_10_04-B11.30.2.bmp;B11.30;1;;100.2;30;;;7.999523549;66.84522556;;9.399968624;0;2;0;;1;;;;;;;;;;;;;;;train

2024_10_04-B11.31.1.bmp;B11.31;1;;100.2;30;;;6.629403571;45.39599999;;5.599987507;1.466570854;1;0;;3;1;;;;;;;;;;;;;;train

2024_10_04-B11.31.2.bmp;B11.31;0;600;100.2;30;857.5;0.000475438;6.629403571;45.39599999;;5.599987507;1.466570854;1;0;;3;1;;;;;;;;;;;;;;train

2024_10_04-B11.32.1.bmp;B11.32;1;;100.2;30;;;2.99666216;15.75276693;;2.77999711;9.222948074;0;1;;2;;;;;1;;;;;;;;;;train

2024_10_04-B11.32.2.bmp;B11.32;0;598;100.2;30;790.7;0.000439867;2.99666216;15.75276693;;2.77999711;9.222948074;0;1;;3;1;;;;;;;;;;;;;;train

2024_10_04-B11.33.1.bmp;B11.33;1;;100.2;30;;;8.13318509;49.23429508;;3.160003662;5.265987396;0;1;;2;;1;;;1;;;;;;;;;;train

2024_10_04-B11.33.2.bmp;B11.33;0;600;100.2;30;705.9;0.000391384;8.13318509;49.23429508;;3.160003662;5.265987396;0;1;;1;;;;;;;;;;;;;;;train

2024_10_04-B11.34.1.bmp;B11.34;1;;100.2;30;;;6.087537764;35.90472376;;1.840001583;0.020008087;0;0;;2;;;;;1;;;;;;;;;;train

2024_10_04-B11.34.2.bmp;B11.34;0;599;100.2;30;781.1;0.000433801;6.087537764;35.90472376;;1.840001583;0.020008087;0;0;;3;1;;;;;;;;;;;;;;train

2024_10_04-B11.35.1.bmp;B11.35;1;;100.2;30;;;8.336617121;56.52996254;;4.099992275;3.900000572;1;1;1;2;1;;;;;;1;;;;;;;;train

2024_10_04-B11.35.2.bmp;B11.35;0;598;100.2;30;774.5;0.000430855;8.336617121;56.52996254;;4.099992275;3.900000572;1;1;1;2;1;;;;;;;;;;;;;;train

2024_10_04-B11.36.1.bmp;B11.36;0;599;100.2;30;691.9;0.000384262;7.499151255;56.14586257;;10.61999512;0;2;0;;2;;;;;1;;1;;;;;;;;test

2024_10_04-B11.36.2.bmp;B11.36;1;;100.2;30;;;7.499151255;56.14586257;;10.61999512;0;2;0;;2;;;;;1;;;;;;;;;;test

2024_10_04-B11.37.1.bmp;B11.37;0;600;100.2;30;796.8;0.000441783;7.573285372;49.16077026;;3.820003033;0;0;0;;3;1;;;;;;;;;;;;;;train

2024_10_04-B11.37.2.bmp;B11.37;1;;100.2;30;;;7.573285372;49.16077026;;3.820003033;0;0;0;;3;1;;;;;;;;;;;;;;train

2024_10_04-B11.38.1.bmp;B11.38;0;599;100.2;30;742.3;0.000412253;8.037862857;58.69898387;;6.240005016;0;1;0;;2;;;;;1;;;;;;;;;;train

2024_10_04-B11.38.2.bmp;B11.38;1;;100.2;30;;;8.037862857;58.69898387;;6.240005016;0;1;0;;2;;;;;1;;;;;;;;;;train

2024_10_04-B11.39.1.bmp;B11.39;0;599;100.2;30;693;0.000384873;7.287628957;54.90044813;;8.560004234;1.415361404;2;0;;2;;1;;;1;;;;;;;;;;test

2024_10_04-B11.39.2.bmp;B11.39;1;;100.2;30;;;7.287628957;54.90044813;;8.560004234;1.415361404;2;0;;2;;;;;1;;;;;;;;;;test

2024_10_04-B11.4.1.bmp;B11.4;0;600;100.2;30;768.6;0.000426148;8.155866775;57.63217705;;5.960000038;0.020003319;1;0;;2;1;;;;1;;;;;;;;;;train

2024_10_04-B11.4.2.bmp;B11.4;1;;100.2;30;;;8.155866775;57.63217705;;5.960000038;0.020003319;1;0;;2;1;;;;;;;;;;;;;;train

2024_10_04-B11.40.1.bmp;B11.40;0;600;100.2;30;776.4;0.000430472;9.1722945;66.40090425;;10.63999701;4.239751816;2;1;;3;1;;;;;;;;;;;;;;train

2024_10_04-B11.40.2.bmp;B11.40;1;;100.2;30;;;9.1722945;66.40090425;;10.63999701;4.239751816;2;1;;2;1;;;;;;;;;;;;;;train

2024_10_04-B11.5.1.bmp;B11.5;1;;100.2;30;;;7.957791794;46.79930179;;2.780013084;4.739973068;0;1;;2;;1;;;1;;;;;;;;;;train

2024_10_04-B11.5.2.bmp;B11.5;0;600;100.2;30;707.3;0.00039216;7.957791794;46.79930179;;2.780013084;4.739973068;0;1;;2;;;;;1;;;;;;;;;;train

2024_10_04-B11.6.1.bmp;B11.6;1;;100.2;30;;;8.197621657;51.71335552;;4.21999836;6.584645271;1;1;;2;;;;;1;;;;;;;;;;train

2024_10_04-B11.6.2.bmp;B11.6;0;600;100.2;30;772.8;0.000428476;8.197621657;51.71335552;;4.21999836;6.584645271;1;1;;3;1;;;;;;;;;;;;;;train

2024_10_04-B11.7.1.bmp;B11.7;0;600;100.2;30;842.9;0.000467343;8.833971303;56.77037039;;5.121787071;4.059987068;1;1;;2;;1;;;1;;;;;;;;;;train

2024_10_04-B11.7.2.bmp;B11.7;1;;100.2;30;;;8.833971303;56.77037039;;5.121787071;4.059987068;1;1;;2;1;;;;;;;;;;;;;;train

2024_10_04-B11.8.1.bmp;B11.8;1;;100.2;30;;;8.683291649;53.41669201;;4.479989052;0;1;0;;2;;;;;1;;;;;;;;;;train

2024_10_04-B11.8.2.bmp;B11.8;0;600;100.2;30;765.9;0.000424651;8.683291649;53.41669201;;4.479989052;0;1;0;;2;1;;;;;;;;;;;;;;train

2024_10_04-B11.9.1.bmp;B11.9;0;600;100.2;30;694.3;0.000384952;7.305136174;55.19377748;;7.840008259;0;1;0;;2;;;;;1;;;;;;;;;;train

2024_10_04-B11.9.2.bmp;B11.9;1;;100.2;30;;;7.305136174;55.19377748;;7.840008259;0;1;0;;1;;;;;;;;;;;;;;;train

2024_10_04-B12.1.1.bmp;B12.1;1;;100.2;30;;;6.637991297;39.09991053;;1.359999657;5.300018311;0;1;;3;;;;;;;;;;;;;1;;test

2024_10_04-B12.1.2.bmp;B12.1;0;603;100.2;30;847.3;0.000467445;6.637991297;39.09991053;;1.359999657;5.300018311;0;1;;3;1;;;;;;;;;;;;;1;test

2024_10_04-B12.10.1.bmp;B12.10;0;600;100.2;30;703.6;0.000390109;7.759773994;53.93891904;;6.319997787;3.21999836;1;1;;2;;1;;;1;;;;;;;;;;train

2024_10_04-B12.10.2.bmp;B12.10;1;;100.2;30;;;7.759773994;53.93891904;;6.319997787;3.21999836;1;1;;2;;1;;;1;;;;;;;;;;train

2024_10_04-B12.11.1.bmp;B12.11;0;601;100.2;30;770.4;0.000426435;7.664158387;54.66422624;;5.319993496;0;1;0;;3;;;;;1;;;;;;;;1;;train

2024_10_04-B12.11.2.bmp;B12.11;1;;100.2;30;;;7.664158387;54.66422624;;5.319993496;0;1;0;;1;;;;;;;;;;;;;;;train

2024_10_04-B12.12.1.bmp;B12.12;1;;100.2;30;;;6.693333837;54.20764428;;10.28000355;0;2;0;;3;;;;;1;;;;;;;;;;train

2024_10_04-B12.12.2.bmp;B12.12;0;600;100.2;30;682.5;0.00037841;6.693333837;54.20764428;;10.28000355;0;2;0;;2;;;;;1;;;;;;;;;;train

2024_10_04-B12.13.1.bmp;B12.13;1;;100.2;30;;;8.169234874;51.30320414;;5.780011177;6.775341034;1;1;;3;;;;;1;;;;;;;;;;train

2024_10_04-B12.13.2.bmp;B12.13;0;600;100.2;30;673.8;0.000373586;8.169234874;51.30320414;;5.780011177;6.775341034;1;1;;2;;1;;;1;;;;;;;;;;train

2024_10_04-B12.14.1.bmp;B12.14;1;;100.2;30;;;7.509467287;37.34642531;;0.899998665;4.520009995;0;1;;3;1;;;;;;;;;;;;;;test

2024_10_04-B12.14.2.bmp;B12.14;0;600;100.2;30;798.9;0.000442947;7.509467287;37.34642531;;0.899998665;4.520009995;0;1;;3;1;;;;;;;;;;;;;;test

2024_10_04-B12.15.1.bmp;B12.15;0;600;100.2;30;677.5;0.000375638;6.641314313;51.8821293;;10.75999546;0;2;0;;3;;;;;1;;;;;;;;;;train

2024_10_04-B12.15.2.bmp;B12.15;1;;100.2;30;;;6.641314313;51.8821293;;10.75999546;0;2;0;;1;;;;;;;;;;;;;;;train

2024_10_04-B12.16.1.bmp;B12.16;1;;100.2;30;;;7.939429812;64.99788509;;13.41998243;0;2;0;;3;;;;;;;;;1;;;;;;train

2024_10_04-B12.16.2.bmp;B12.16;0;600;100.2;30;769.5;0.000426647;7.939429812;64.99788509;;13.41998243;0;2;0;;1;;;;;;;;;;;;;;;train

2024_10_04-B12.17.1.bmp;B12.17;0;604;100.2;30;665.4;0.000366486;8.187064099;53.62550777;;7.099983692;5.620026588;1;1;;3;;;;;1;;;;;;;;;;train

2024_10_04-B12.17.2.bmp;B12.17;1;;100.2;30;;;8.187064099;53.62550777;;7.099983692;5.620026588;1;1;;3;;;;;1;;;;;;;;;;train

2024_10_04-B12.18.1.bmp;B12.18;1;;100.2;30;;;5.690689697;33.32864544;;2.000003815;0.899987221;0;0;;3;;;;;1;;;;;;;;;;train

2024_10_04-B12.18.2.bmp;B12.18;0;599;100.2;30;724.7;0.000402478;5.690689697;33.32864544;;2.000003815;0.899987221;0;0;;3;;;;;1;;;;;;;;;;train

2024_10_04-B12.19.1.bmp;B12.19;0;599;100.2;30;774.5;0.000430136;6.50786904;49.9729691;;5.299997807;0;1;0;;3;1;;;;1;;;;;;;;;;test

2024_10_04-B12.19.2.bmp;B12.19;1;;100.2;30;;;6.50786904;49.9729691;;5.299997807;0;1;0;2;3;;;;;1;;;;;;;;;;test

2024_10_04-B12.2.1.bmp;B12.2;0;603;100.2;30;739.9;0.000408194;9.243078875;62.92124248;;10.82001305;1.067264557;2;0;;2;;1;;;1;;;;;;;;;;train

2024_10_04-B12.2.2.bmp;B12.2;1;;100.2;30;;;9.243078875;62.92124248;;10.82001305;1.067264557;2;0;1;3;1;;;;;;;;;;;;;;train

2024_10_04-B12.20.1.bmp;B12.20;0;600;100.2;30;735.1;0.000407574;5.322212097;35.89264099;;6.399977207;0;1;0;;3;1;;;;1;;;;;;;;;;train

2024_10_04-B12.20.2.bmp;B12.20;1;;100.2;30;;;5.322212097;35.89264099;;6.399977207;0;1;0;;3;1;;;;1;;;;;;;;;;train

2024_10_04-B12.21.1.bmp;B12.21;0;600;100.2;30;734.4;0.000407186;5.526289634;30.29005709;;0;0;0;0;;3;1;;;;;;;;;;;;;;train

2024_10_04-B12.21.2.bmp;B12.21;1;;100.2;30;;;5.526289634;30.29005709;;0;0;0;0;;3;1;;;;;;;;;;;;;;train

2024_10_04-B12.22.1.bmp;B12.22;0;602;100.2;30;837.9;0.000463027;10.55812216;77.61312336;;10.14001417;0;2;0;;3;;;;;1;;;;;;;;;;train

2024_10_04-B12.22.2.bmp;B12.22;1;;100.2;30;;;10.55812216;77.61312336;;10.14001417;0;2;0;;1;;;;;;;;;;;;;;;train

2024_10_04-B12.23.1.bmp;B12.23;1;;100.2;30;;;8.40326062;56.12576605;;4.779973507;0;1;0;;3;;;;;;;;;1;;;;;;train

2024_10_04-B12.23.2.bmp;B12.23;0;599;100.2;30;849.2;0.000471622;8.40326062;56.12576605;;4.779973507;0;1;0;2;3;;;;;;;;;;;;;1;;train

2024_10_04-B12.24.1.bmp;B12.24;0;600;100.2;30;681.9;0.000378077;6.753945397;49.30260085;;7.480012894;0.839997292;1;0;2;3;;;;1;;;;;;;;;;;test

2024_10_04-B12.24.2.bmp;B12.24;1;;100.2;30;;;6.753945397;49.30260085;;7.480012894;0.839997292;1;0;;1;;;;;;;;;;;;;;;test

2024_10_04-B12.25.1.bmp;B12.25;1;;100.2;30;;;6.397738487;51.4947059;;7.720000744;0;1;0;;3;1;;;;1;;;;;;;;;;train

2024_10_04-B12.25.2.bmp;B12.25;0;599;100.2;30;797.8;0.000443076;6.397738487;51.4947059;;7.720000744;0;1;0;1;3;1;;1;;;;;;;;;;;;train

2024_10_04-B12.26.1.bmp;B12.26;1;;100.2;30;;;9.282690252;69.94919341;;11.36001492;2.540008545;2;1;;2;;;;;1;;1;;;;;;;;train

2024_10_04-B12.26.2.bmp;B12.26;0;600;100.2;30;781.9;0.000433522;9.282690252;69.94919341;;11.36001492;2.540008545;2;1;;1;;;;;;;;;;;;;;;train

2024_10_04-B12.27.1.bmp;B12.27;0;598;100.2;30;682.5;0.000379675;8.318762974;57.59767087;;9.980000973;0.620006561;2;0;;2;;;;;1;;;;;;;;;;test

2024_10_04-B12.27.2.bmp;B12.27;1;;100.2;30;;;8.318762974;57.59767087;;9.980000973;0.620006561;2;0;;3;;;;;1;;;;;;;;;;test

2024_10_04-B12.28.1.bmp;B12.28;1;;100.2;30;;;6.0306512;34.73359921;;2.920014858;0;0;0;;2;;;;;1;;;;;;;;;;test

2024_10_04-B12.28.2.bmp;B12.28;0;599;100.2;30;737.6;0.000409643;6.0306512;34.73359921;;2.920014858;0;0;0;;3;1;;;;;;;;;1;;;;;test

2024_10_04-B12.29.1.bmp;B12.29;1;;100.2;30;;;9.618471569;68.78234254;;11.07997656;7.979393005;2;1;;2;;;;;1;;;;;;;;;;train

2024_10_04-B12.29.2.bmp;B12.29;0;601;100.2;30;774.1;0.000428483;9.618471569;68.78234254;;11.07997656;7.979393005;2;1;;2;1;;;;;;;;;;;;;;train

2024_10_04-B12.3.1.bmp;B12.3;0;603;100.2;30;790.3;0.000435999;6.776279692;38.13413944;;1.720005512;0.320001602;0;0;;3;1;;;;;;;;;;;;;;train

2024_10_04-B12.3.2.bmp;B12.3;1;;100.2;30;;;6.776279692;38.13413944;;1.720005512;0.320001602;0;0;;2;;;;;1;;;;;;;;;;train

2024_10_04-B12.30.1.bmp;B12.30;0;600;100.2;30;786;0.000435795;9.558812205;65.90911926;;11.95996857;2.160020828;2;1;;2;1;;;;1;;1;;;;;;;;train

2024_10_04-B12.30.2.bmp;B12.30;1;;100.2;30;;;9.558812205;65.90911926;;11.95996857;2.160020828;2;1;;3;1;;;;;;;;;;;;;;train

2024_10_04-B12.31.1.bmp;B12.31;1;;100.2;30;;;8.274895059;55.7453355;;7.880024433;1.762008667;1;0;;3;;;;;1;;;;;;;;;;train

2024_10_04-B12.31.2.bmp;B12.31;0;600;100.2;30;676.9;0.000375305;8.274895059;55.7453355;;7.880024433;1.762008667;1;0;;3;;;;;;;;;;1;;;;;train

2024_10_04-B12.32.1.bmp;B12.32;1;;100.2;30;;;6.283702784;40.71142383;;3.879996777;0.23999691;0;0;;3;1;;;;;;;;;;;;;;train

2024_10_04-B12.32.2.bmp;B12.32;0;600;100.2;30;734.5;0.000407241;6.283702784;40.71142383;;3.879996777;0.23999691;0;0;;3;1;;;;;;;;;;;;;;train

2024_10_04-B12.33.1.bmp;B12.33;0;600;100.2;30;743.4;0.000412176;6.038108529;35.92380181;;1.99998045;3.902345657;0;1;;3;1;;;;1;;;;;;;;;;train

2024_10_04-B12.33.2.bmp;B12.33;1;;100.2;30;;;6.038108529;35.92380181;;1.99998045;3.902345657;0;1;;3;1;;;;1;;;;;;;;;;train

2024_10_04-B12.34.1.bmp;B12.34;1;;100.2;30;;;6.831294328;55.06085485;;11.05999851;0;2;0;;3;;;;;1;;;;;;;;;;test

2024_10_04-B12.34.2.bmp;B12.34;0;601;100.2;30;700.6;0.000387799;6.831294328;55.06085485;;11.05999851;0;2;0;;3;;;;;1;;;;;;;;;;test

2024_10_04-B12.35.1.bmp;B12.35;1;;100.2;30;;;5.12827006;23.95926409;;3.339984894;0;0;0;;3;;;;;1;;;;;;;;;;train

2024_10_04-B12.35.2.bmp;B12.35;0;599;100.2;30;738.4;0.000410087;5.12827006;23.95926409;;3.339984894;0;0;0;;3;1;;;;;;;;;;;;;;train

2024_10_04-B12.36.1.bmp;B12.36;0;600;100.2;30;687.8;0.000381348;6.524129788;45.38901689;;4.56000185;0;1;0;;3;;;;;1;;;;;;;;;;train

2024_10_04-B12.36.2.bmp;B12.36;1;;100.2;30;;;6.524129788;45.38901689;;4.56000185;0;1;0;;1;;;;;;;;;;;;;;;train

2024_10_04-B12.37.1.bmp;B12.37;1;;100.2;30;;;9.335955345;55.85725034;;7.360005856;4.790156364;1;1;;3;;1;;;;;;;;;;;;;train

2024_10_04-B12.37.2.bmp;B12.37;0;602;100.2;30;890.5;0.000492094;9.335955345;55.85725034;;7.360005856;4.790156364;1;1;;3;;1;;;;;;;;;;;;;train

2024_10_04-B12.38.1.bmp;B12.38;1;;100.2;30;;;6.653234519;40.76404564;;5.445763111;0;1;0;;3;;;;;1;;;;;;;;;;train

2024_10_04-B12.38.2.bmp;B12.38;0;599;100.2;30;730.6;0.000405755;6.653234519;40.76404564;;5.445763111;0;1;0;;2;1;1;;;1;;;;;;;;;;train

2024_10_04-B12.39.1.bmp;B12.39;0;600;100.2;30;791.5;0.000438845;8.555052786;57.9157018;;6.999995708;4.898164749;1;1;;2;1;;;;1;;;;;;;;;;train

2024_10_04-B12.39.2.bmp;B12.39;1;;100.2;30;;;8.555052786;57.9157018;;6.999995708;4.898164749;1;1;;2;1;;;;;;;;;;;;;;train

2024_10_04-B12.4.1.bmp;B12.4;0;599;100.2;30;756.2;0.000419973;8.22323725;53.70339399;;3.380004406;0.019991875;0;0;;2;;;;;1;;;;;;;;;;train

2024_10_04-B12.4.2.bmp;B12.4;1;;100.2;30;;;8.22323725;53.70339399;;3.380004406;0.019991875;0;0;;1;;;;;;;;;;;;;;;train

2024_10_04-B12.40.1.bmp;B12.40;1;;100.2;30;;;8.438653981;55.45394075;;7.420004368;1.179997444;1;0;;3;;;;;1;;;;;;;;;;train

2024_10_04-B12.40.2.bmp;B12.40;0;600;100.2;30;708.5;0.000392825;8.438653981;55.45394075;;7.420004368;1.179997444;1;0;;2;1;;;;1;;1;;;;;;;;train

2024_10_04-B12.5.1.bmp;B12.5;0;597;100.2;30;703.1;0.00039179;8.660364724;59.67329014;;8.759992599;0.239985466;2;0;;2;;;;;1;;;;;;;;;;train

2024_10_04-B12.5.2.bmp;B12.5;1;;100.2;30;;;8.660364724;59.67329014;;8.759992599;0.239985466;2;0;;1;;;;;;;;;;;;;;;train

2024_10_04-B12.6.1.bmp;B12.6;1;;100.2;30;;;8.684185834;63.90470524;;12.26001215;0;2;0;;2;;1;;;1;;;;;;;;;;train

2024_10_04-B12.6.2.bmp;B12.6;0;600;100.2;30;712.7;0.000395154;8.684185834;63.90470524;;12.26001215;0;2;0;;2;1;;;;1;;;;;;;;;;train

2024_10_04-B12.7.1.bmp;B12.7;1;;100.2;30;;;8.550816572;64.42581146;;11.58000803;0;2;0;1;2;;1;;;;;;;;;;;;;test

2024_10_04-B12.7.2.bmp;B12.7;0;600;100.2;30;737.8;0.000409071;8.550816572;64.42581146;;11.58000803;0;2;0;;1;;;;;;;;;;;;;;;test

2024_10_04-B12.8.1.bmp;B12.8;0;600;100.2;30;651.4;0.000361167;9.496038403;66.19723931;;5.839993;6.24001503;1;1;;2;1;;;;1;;;;;;;;;;train

2024_10_04-B12.8.2.bmp;B12.8;1;;100.2;30;;;9.496038403;66.19723931;;5.839993;6.24001503;1;1;;2;1;;;;;;;;;;;;;;train

2024_10_04-B12.9.1.bmp;B12.9;1;;100.2;30;;;4.959088515;21.81659386;;2.079980373;0;0;0;;2;;;;;1;;;;;;;;;;train

2024_10_04-B12.9.2.bmp;B12.9;0;600;100.2;30;830.1;0.000460246;4.959088515;21.81659386;;2.079980373;0;0;0;;3;;1;;;;;;;;;;;;;train

2024_10_04-B13.1.1.bmp;B13.1;1;;100.2;30;;;9.544043788;70.52551148;;14.03998804;0.480012894;2;0;;3;;;;;1;;;;;;;;;;test

2024_10_04-B13.1.2.bmp;B13.1;0;600;100.2;30;754.7;0.000418441;9.544043788;70.52551148;;14.03998804;0.480012894;2;0;;2;;;;;1;;;;;;;;;;test

2024_10_04-B13.10.1.bmp;B13.10;1;;100.2;30;;;8.91471386;64.65977225;;7.000000954;1.259999275;1;0;;2;1;;;;;;1;;;;;;;;train

2024_10_04-B13.10.2.bmp;B13.10;0;600;100.2;30;797.7;0.000442282;8.91471386;64.65977225;;7.000000954;1.259999275;1;0;;3;1;;;;;;;;;;;;1;;train

2024_10_04-B13.11.1.bmp;B13.11;0;603;100.2;30;768.3;0.000423862;9.64698913;73.66264054;;14.37998915;0.060012817;2;0;;2;;;;;1;;1;;;;;;;;train

2024_10_04-B13.11.2.bmp;B13.11;1;;100.2;30;;;9.64698913;73.66264054;;14.37998915;0.060012817;2;0;;2;;;;;1;;1;;;;;;;;train

2024_10_04-B13.12.1.bmp;B13.12;1;;100.2;30;;;6.977131704;44.63702478;;4.039985657;0;1;0;;2;1;;;;1;;;;;;;;;;train

2024_10_04-B13.12.2.bmp;B13.12;0;600;100.2;30;824.5;0.000457141;6.977131704;44.63702478;;4.039985657;0;1;0;;3;1;;;;;;;;;;;;;1;train

2024_10_04-B13.13.1.bmp;B13.13;0;600;100.2;30;790.4;0.000438235;7.147646343;48.19947995;;2.45999527;2.320017815;0;1;;3;;;;;;;;;1;;;;;;train

2024_10_04-B13.13.2.bmp;B13.13;1;;100.2;30;;;7.147646343;48.19947995;;2.45999527;2.320017815;0;1;2;3;;;;;;;;;1;;;;;;train

2024_10_04-B13.14.1.bmp;B13.14;0;600;100.2;30;695.2;0.000385451;8.706567916;61.57332308;;12.22000265;4.579990387;2;1;;2;;;;;1;;;;;;;;;;train

2024_10_04-B13.14.2.bmp;B13.14;1;;100.2;30;;;8.706567916;61.57332308;;12.22000265;4.579990387;2;1;;1;;;;;;;;;;;;;;;train

2024_10_04-B13.15.1.bmp;B13.15;1;;100.2;30;;;7.996248494;57.69840202;;11.51998758;0.100009918;2;0;;2;1;;;;1;;;;;;;;;;train

2024_10_04-B13.15.2.bmp;B13.15;0;600;100.2;30;690.3;0.000382735;7.996248494;57.69840202;;11.51998758;0.100009918;2;0;;3;;;;;1;;;;;;;;;;train

2024_10_04-B13.16.1.bmp;B13.16;0;600;100.2;30;843.4;0.00046762;8.17691885;62.26996203;;8.279994011;3.800000191;2;1;2;3;1;;;;;;;;;;;;;;test

2024_10_04-B13.16.2.bmp;B13.16;1;;100.2;30;;;8.17691885;62.26996203;;8.279994011;3.800000191;2;1;;1;;;;;;;;;;;;;;;test

2024_10_04-B13.17.1.bmp;B13.17;0;602;100.2;30;886.9;0.000490105;7.158464635;34.27218561;;3.559994459;6.027942181;0;1;;3;1;;;;;;;;;;;;;;test

2024_10_04-B13.17.2.bmp;B13.17;1;;100.2;30;;;7.158464635;34.27218561;;3.559994459;6.027942181;0;1;2;3;;;;;;;;;;;;;;1;test

2024_10_04-B13.18.1.bmp;B13.18;0;604;100.2;30;888.8;0.000489529;11.42351966;71.68103734;;7.979973793;3.120023727;1;1;2;3;;1;;;;;;;;;;;;;train

2024_10_04-B13.18.2.bmp;B13.18;1;;100.2;30;;;11.42351966;71.68103734;;7.979973793;3.120023727;1;1;;1;;;;;;;;;;;;;;;train

2024_10_04-B13.19.1.bmp;B13.19;0;598;100.2;30;812.7;0.000452106;9.36011985;66.11876832;;7.060001373;0;1;0;;3;1;;;;1;;;;;;;;;;train

2024_10_04-B13.19.2.bmp;B13.19;1;;100.2;30;;;9.36011985;66.11876832;;7.060001373;0;1;0;;2;;;;;;;1;;;;;;;;train

2024_10_04-B13.2.1.bmp;B13.2;0;599;100.2;30;848.2;0.000471067;6.785688842;26.7073787;;2.880012512;4.266834259;0;1;;3;1;;;;;;;;;;;;;;train

2024_10_04-B13.2.2.bmp;B13.2;1;;100.2;30;;;6.785688842;26.7073787;;2.880012512;4.266834259;0;1;;3;;;;;;;;;;1;;;;1;train

2024_10_04-B13.20.1.bmp;B13.20;0;598;100.2;30;833.4;0.000463621;9.250623132;67.58908453;;6.020000935;0;1;0;;2;;;;;1;;;;;;;;;;test

2024_10_04-B13.20.2.bmp;B13.20;1;;100.2;30;;;9.250623132;67.58908453;;6.020000935;0;1;0;;1;;;;;;;;;;;;;;;test

2024_10_04-B13.21.1.bmp;B13.21;0;599;100.2;30;883.8;0.000490838;12.4481924;79.13372474;;8.720028877;11.95414066;2;1;;2;;1;;;1;;;;;;;;;;test

2024_10_04-B13.21.2.bmp;B13.21;1;;100.2;30;;;12.4481924;79.13372474;;8.720028877;11.95414066;2;1;;1;;;;;;;;;;;;;;;test

2024_10_04-B13.22.1.bmp;B13.22;1;;100.2;30;;;6.922890192;35.68773342;;1.699976444;2.400043011;0;1;;2;1;;;;1;;;;;;;;;;test

2024_10_04-B13.22.2.bmp;B13.22;0;604;100.2;30;662.7;0.000364998;6.922890192;35.68773342;;1.699976444;2.400043011;0;1;;2;;;1;;;;;;;;;;;;test

2024_10_04-B13.23.1.bmp;B13.23;1;;100.2;30;;;10.27280035;78.65281644;;12.84000349;0.02000618;2;0;;2;;;;;1;;;;;;;;;;test

2024_10_04-B13.23.2.bmp;B13.23;0;600;100.2;30;847.9;0.000470115;10.27280035;78.65281644;;12.84000349;0.02000618;2;0;;3;;;;;1;;;;;;;;;;test

2024_10_04-B13.24.1.bmp;B13.24;0;601;100.2;30;837.4;0.000463521;9.398523111;66.75231081;;4.759975433;0;1;0;;3;;1;;;;;;;;;;;;;train

2024_10_04-B13.24.2.bmp;B13.24;1;;100.2;30;;;9.398523111;66.75231081;;4.759975433;0;1;0;;3;;;;;1;;;;;;;;;;train

2024_10_04-B13.25.1.bmp;B13.25;1;;100.2;30;;;6.410067727;33.36607059;;4.100001812;6.781438828;1;1;;2;1;;;;1;;;;;;;;;;train

2024_10_04-B13.25.2.bmp;B13.25;0;599;100.2;30;697.9;0.000387594;6.410067727;33.36607059;;4.100001812;6.781438828;1;1;;3;1;;;;;;;;;;;;;;train

2024_10_04-B13.26.1.bmp;B13.26;1;;100.2;30;;;9.796108501;70.00212466;;6.459993362;0;1;0;;3;;;;;1;;;;;;;;;;train

2024_10_04-B13.26.2.bmp;B13.26;0;599;100.2;30;834.8;0.000463625;9.796108501;70.00212466;;6.459993362;0;1;0;;1;;;;;;;;;;;;;;;train

2024_10_04-B13.27.1.bmp;B13.27;0;600;100.2;30;847;0.000469616;9.897396274;70.63367893;;9.639985561;5.330945969;2;1;2;3;1;;;;;;;;;;;;;;train

2024_10_04-B13.27.2.bmp;B13.27;1;;100.2;30;;;9.897396274;70.63367893;;9.639985561;5.330945969;2;1;1;3;1;;;;;;;;;;;;;;train

2024_10_04-B13.28.1.bmp;B13.28;0;599;100.2;30;771.1;0.000428248;7.355490805;50.91681383;;5.040006638;0.01998806;1;0;;2;1;;;;1;;;;;;;;;;train

2024_10_04-B13.28.2.bmp;B13.28;1;;100.2;30;;;7.355490805;50.91681383;;5.040006638;0.01998806;1;0;;2;1;;;;;;;;;;;;;;train

2024_10_04-B13.29.1.bmp;B13.29;1;;100.2;30;;;7.241472346;31.21708;;0;0;0;0;;2;1;;;;1;;;;;;;;;;train

2024_10_04-B13.29.2.bmp;B13.29;0;600;100.2;30;734.2;0.000407075;7.241472346;31.21708;;0;0;0;0;;3;;;1;;;;;;;;;;;;train

2024_10_04-B13.3.1.bmp;B13.3;0;602;100.2;30;887.8;0.000490602;12.6452253;79.73402804;;8.019984722;4.678034782;1;1;;3;;1;;;;;;;;;;;;;train

2024_10_04-B13.3.2.bmp;B13.3;1;;100.2;30;;;12.6452253;79.73402804;;8.019984722;4.678034782;1;1;;2;;;;;1;;;;;;;;;;train

2024_10_04-B13.30.1.bmp;B13.30;1;;100.2;30;;;8.566831572;59.20908671;;4.51999855;4.170175552;1;1;;2;;;;;1;;;;;;;;;;train

2024_10_04-B13.30.2.bmp;B13.30;0;600;100.2;30;806.4;0.000447106;8.566831572;59.20908671;;4.51999855;4.170175552;1;1;;2;1;;;;;;;;;;;;;;train

2024_10_04-B13.31.1.bmp;B13.31;1;;100.2;30;;;9.729824027;73.49777008;;14.10001278;0;2;0;;2;;;;;1;;1;;;;;;;;train

2024_10_04-B13.31.2.bmp;B13.31;0;605;100.2;30;776.2;0.000426805;9.729824027;73.49777008;;14.10001278;0;2;0;;2;;;;;1;;1;;;;;;;;train

2024_10_04-B13.32.1.bmp;B13.32;0;600;100.2;30;744.4;0.00041273;8.919020551;59.90761153;;5.400018692;0.019993782;1;0;;2;;1;;;1;;;;;;;;;;train

2024_10_04-B13.32.2.bmp;B13.32;1;;100.2;30;;;8.919020551;59.90761153;;5.400018692;0.019993782;1;0;;1;;;;;;;;;;;;;;;train

2024_10_04-B13.33.1.bmp;B13.33;1;;100.2;30;;;12.68098043;84.4546454;;8.759981155;5.178022385;2;1;;3;;;;;1;;;;;;;;;;train

2024_10_04-B13.33.2.bmp;B13.33;0;602;100.2;30;880.5;0.000486568;12.68098043;84.4546454;;8.759981155;5.178022385;2;1;;3;;1;;;;;;;;;;;;;train

2024_10_04-B13.34.1.bmp;B13.34;1;;100.2;30;;;10.48988047;77.81536049;;11.04000807;3.691753387;2;1;;2;;;;;1;;;;;;;;;;train

2024_10_04-B13.34.2.bmp;B13.34;0;600;100.2;30;836.5;0.000463795;10.48988047;77.81536049;;11.04000807;3.691753387;2;1;;3;;;;;1;;;;;;;;;;train

2024_10_04-B13.35.1.bmp;B13.35;1;;100.2;30;;;12.31377791;81.88882002;;10.33998871;3.079998016;2;1;;3;;;;;1;;;;;;;;;;train

2024_10_04-B13.35.2.bmp;B13.35;0;603;100.2;30;879.7;0.00048532;12.31377791;81.88882002;;10.33998871;3.079998016;2;1;;3;;1;;;;;;;;;;;;;train

2024_10_04-B13.36.1.bmp;B13.36;0;600;100.2;30;870.9;0.000482868;5.471045064;23.66902426;;4.079984426;0.019989967;1;0;;3;1;;;;;;;;;;;;;;train

2024_10_04-B13.36.2.bmp;B13.36;1;;100.2;30;;;5.471045064;23.66902426;;4.079984426;0.019989967;1;0;;2;1;1;;;;;;;;;;;;;train

2024_10_04-B13.37.1.bmp;B13.37;1;;100.2;30;;;10.08241547;76.35314332;;10.0399847;0;2;0;;3;;;;;1;;;;;;;;;;train

2024_10_04-B13.37.2.bmp;B13.37;0;601;100.2;30;837.7;0.000463687;10.08241547;76.35314332;;10.0399847;0;2;0;;1;;;;;;;;;;;;;;;train

2024_10_04-B13.38.1.bmp;B13.38;0;599;100.2;30;883.6;0.000490727;12.60960262;83.33515586;;8.160000801;4.882177353;2;1;;2;;;;;1;;;;;;;;;;train

2024_10_04-B13.38.2.bmp;B13.38;1;;100.2;30;;;12.60960262;83.33515586;;8.160000801;4.882177353;2;1;;2;;;;;1;;;;;;;;;;train

2024_10_04-B13.39.1.bmp;B13.39;0;599;100.2;30;806.8;0.000448074;8.470506456;59.63852081;;5.499969482;1.800020218;1;0;1;3;1;;;;;;;;;;;;;1;train

2024_10_04-B13.39.2.bmp;B13.39;1;;100.2;30;;;8.470506456;59.63852081;;5.499969482;1.800020218;1;0;;2;1;;;;1;;;;;;;;;;train

2024_10_04-B13.4.1.bmp;B13.4;0;602;100.2;30;819.7;0.00045297;9.159293555;72.73297156;;9.399977684;0;2;0;2;3;;1;;;;;;;;;;;;;train

2024_10_04-B13.4.2.bmp;B13.4;1;;100.2;30;;;9.159293555;72.73297156;;9.399977684;0;2;0;;1;;;;;;;;;;;;;;;train

2024_10_04-B13.40.1.bmp;B13.40;0;600;100.2;30;812.9;0.00045071;8.663080928;65.23060325;;7.439979076;0;1;0;;2;;;;;1;;1;;;;;;;;train

2024_10_04-B13.40.2.bmp;B13.40;1;;100.2;30;;;8.663080928;65.23060325;;7.439979076;0;1;0;;1;;;;;;;;;;;;;;;train

2024_10_04-B13.5.1.bmp;B13.5;0;600;100.2;30;763.8;0.000423486;7.933226905;61.69935032;;8.640001774;7.17999649;2;1;;3;;;;;;;;;1;;;;;;train

2024_10_04-B13.5.2.bmp;B13.5;1;;100.2;30;;;7.933226905;61.69935032;;8.640001774;7.17999649;2;1;1;3;;;;;;;;;1;;;;;1;train

2024_10_04-B13.6.1.bmp;B13.6;0;602;100.2;30;881.9;0.000487342;8.605776065;65.6657632;;8.160005569;0;2;0;1;3;1;;;;;;;;1;1;;;;1;train

2024_10_04-B13.6.2.bmp;B13.6;1;;100.2;30;;;8.605776065;65.6657632;;8.160005569;0;2;0;;2;1;;;;1;;1;;;;;;;;train

2024_10_04-B13.7.1.bmp;B13.7;0;600;100.2;30;816.1;0.000452484;12.70035825;86.19638652;;12.84000683;4.982954025;2;1;;2;;1;;;1;;;;;;;;;;train

2024_10_04-B13.7.2.bmp;B13.7;1;;100.2;30;;;12.70035825;86.19638652;;12.84000683;4.982954025;2;1;;3;;;;;1;;;;;;;;;;train

2024_10_04-B13.8.1.bmp;B13.8;0;601;100.2;30;821.9;0.000454941;8.191894617;61.63736492;;5.359992981;0;1;0;;2;;;;;;;1;;;;;;;1;train

2024_10_04-B13.8.2.bmp;B13.8;1;;100.2;30;;;8.191894617;61.63736492;;5.359992981;0;1;0;;2;;;;;1;;;;;;;;;;train

2024_10_04-B13.9.1.bmp;B13.9;1;;100.2;30;;;8.305804801;54.42733673;;8.860013962;7.58776474;2;1;;1;;;;;;;;;;;;;;;train

2024_10_04-B13.9.2.bmp;B13.9;0;603;100.2;30;653.7;0.000360639;8.305804801;54.42733673;;8.860013962;7.58776474;2;1;;2;1;;;;1;;;;;;;;;;train
