Repository: lukas1spl/Sawn-Timber-Lamellae-Analysis

# Linking Visual Timber Quality Classification to Mechanical Properties: A Comparative Study using a Wood Defect Detection Model

This repository contains the statistical data analysis sawn timber lamellae as part of my master thesis. It contains the used R-code and datasets used for evaluating the relationship of visual quality classification and strength properties.

## Dataset

- **Tree Species:** Norway Spruce (*Picea abies*)
- **Site Description** Subalpine stands, Graubünden - Switzerland
- **Sample Size:** 2'525 sawn timber lamellae sections (37 x 110 x 600 mm)
- **Data:**
  -  input datasets (post data acquisition)
  -  output datasets (post data preparation)

File: data/dataset_cleaned.csv (part 11 of 16)
filename;sample_name;up_pos;length;width;height;weight;density;moe;mor;invalid;pre_peak_displ;post_peak_displ;pre_peak_cls;post_peak_cls;quality_cropped;quality;knot_healthy;knot_dead;knot_cluster;rot;blue_stain;grain;pitch pocket;pith;crack;bark;wane;borehole;reaction wood;yellowish;split
2024_10_04-B14.2.1.bmp;B14.2;1;;100.2;30;;;7.687627001;48.69581638;;5.659991264;7.8799963;1;1;;3;;;;;1;;;;;;;;;;test

2024_10_04-B14.2.2.bmp;B14.2;0;600;100.2;30;671.2;0.000372145;7.687627001;48.69581638;;5.659991264;7.8799963;1;1;;3;;;;;1;;;;;;;;;;test

2024_10_04-B14.3.1.bmp;B14.3;1;;100.2;30;;;7.566599559;54.03050345;;7.980017185;2.760009766;1;1;;3;;;;;1;;;;;;;;;;train

2024_10_04-B14.3.2.bmp;B14.3;0;600;100.2;30;665.3;0.000368873;7.566599559;54.03050345;;7.980017185;2.760009766;1;1;;3;;;;;1;;;;;;;;;;train

2024_10_04-B14.4.1.bmp;B14.4;1;;100.2;30;;;8.097023762;55.72701764;;3.460018635;0;0;0;;2;;;;;1;;;;;;;;;;test

2024_10_04-B14.4.2.bmp;B14.4;0;600;100.2;30;789.3;0.000437625;8.097023762;55.72701764;;3.460018635;0;0;0;;3;1;;;;;;;;1;;;;;;test

2024_10_04-B2.1.1.bmp;B2.1;1;;100.4;30;;;8.822588735;60.77419327;;6.060001373;0;1;0;;2;;;;;1;;;;;;;;;1;train

2024_10_04-B2.1.2.bmp;B2.1;0;599;100.4;30;779.2;0.000431884;8.822588735;60.77419327;;6.060001373;0;1;0;1;2;1;;;;;;;;;;;;;;train

2024_10_04-B2.10.1.bmp;B2.10;1;;100.4;30;;;8.97085508;65.26220314;;16.00002432;1.045871735;2;0;;3;;;;;1;;;;;;;;;;train

2024_10_04-B2.10.2.bmp;B2.10;0;600;100.4;30;756.9;0.000418825;8.97085508;65.26220314;;16.00002432;1.045871735;2;0;;3;;;;;1;;;;;;;;;;train

2024_10_04-B2.11.1.bmp;B2.11;1;;100.4;30;;;6.076230913;44.02903036;;4.180015087;0.119983673;1;0;;3;1;;;;;;;;;;;;;;train

2024_10_04-B2.11.2.bmp;B2.11;0;602;100.4;30;742.3;0.000409381;6.076230913;44.02903036;;4.180015087;0.119983673;1;0;;3;1;;;;;;;;;;;;;;train

2024_10_04-B2.12.1.bmp;B2.12;0;600;100.4;30;762.5;0.000421923;8.404487591;58.82227438;;8.939996243;1.629776001;2;0;;3;;;;;1;;;;;;;;;;train

2024_10_04-B2.12.2.bmp;B2.12;1;;100.4;30;;;8.404487591;58.82227438;;8.939996243;1.629776001;2;0;1;3;1;;;;;;;;;;;;;;train

2024_10_04-B2.13.1.bmp;B2.13;1;;100.4;30;;;8.615758381;54.44138485;;6.339994907;3.480000496;1;1;;2;1;;;;1;;;;;;;;;;train

2024_10_04-B2.13.2.bmp;B2.13;0;600;100.4;30;729.5;0.000403663;8.615758381;54.44138485;;6.339994907;3.480000496;1;1;;2;;1;;;1;;;;;;;;;;train

2024_10_04-B2.14.1.bmp;B2.14;1;;100.4;30;;;8.289659423;60.87600282;;12.18001127;0.439990997;2;0;;3;;;;;1;;;;;;;;;;train

2024_10_04-B2.14.2.bmp;B2.14;0;597;100.4;30;708.1;0.000393791;8.289659423;60.87600282;;12.18001127;0.439990997;2;0;;1;;;;;;;;;;;;;;;train

2024_10_04-B2.15.1.bmp;B2.15;1;;100.4;30;;;9.186514329;62.59577899;;11.97999048;2.700000763;2;1;;2;1;;;;1;;;;;;;;;;train

2024_10_04-B2.15.2.bmp;B2.15;0;597;100.4;30;709.9;0.000394792;9.186514329;62.59577899;;11.97999048;2.700000763;2;1;;2;;;;;1;;1;;;;;;;;train

2024_10_04-B2.16.1.bmp;B2.16;1;;100.4;30;;;8.418764504;58.5799332;;7.940002441;1.980014801;1;1;;3;;;;;1;;;;;;;;;;train

2024_10_04-B2.16.2.bmp;B2.16;0;602;100.4;30;744.2;0.000410429;8.418764504;58.5799332;;7.940002441;1.980014801;1;1;;2;;1;;;1;;;;;;;;;;train

2024_10_04-B2.17.1.bmp;B2.17;0;602;100.4;30;717.4;0.000395649;7.699610623;59.66736083;;11.45999479;0;2;0;;2;1;;;;1;;;;;;;;;;train

2024_10_04-B2.17.2.bmp;B2.17;1;;100.4;30;;;7.699610623;59.66736083;;11.45999479;0;2;0;;1;;;;;;;;;;;;;;;train

2024_10_04-B2.18.1.bmp;B2.18;1;;100.4;30;;;7.897556242;55.15933337;;6.579997063;2.214184761;1;1;;3;;;;;1;;;;;;;;;;test

2024_10_04-B2.18.2.bmp;B2.18;0;600;100.4;30;742;0.00041058;7.897556242;55.15933337;;6.579997063;2.214184761;1;1;;2;;1;;;;;;;;;;;;;test

2024_10_04-B2.19.1.bmp;B2.19;0;600;100.4;30;711.9;0.000393924;8.586986197;57.55042817;;6.859986305;3.754983902;1;1;;2;1;;;;1;;;;;;;;;;train

2024_10_04-B2.19.2.bmp;B2.19;1;;100.4;30;;;8.586986197;57.55042817;;6.859986305;3.754983902;1;1;;1;;;;;;;;;;;;;;;train

2024_10_04-B2.2.1.bmp;B2.2;1;;100.4;30;;;6.512091119;53.94621222;;9.160007954;0;2;0;;2;;;;;1;;;;;;;;;;train

2024_10_04-B2.2.2.bmp;B2.2;0;600;100.4;30;674.4;0.000373174;6.512091119;53.94621222;;9.160007954;0;2;0;;1;;;;;;;;;;;;;;1;train

2024_10_04-B2.20.1.bmp;B2.20;0;600;100.4;30;710.4;0.000393094;8.899045008;57.64508373;;7.100011826;3.261080742;1;1;;2;;;;;1;;;;;;;;;;test

2024_10_04-B2.20.2.bmp;B2.20;1;;100.4;30;;;8.899045008;57.64508373;;7.100011826;3.261080742;1;1;;2;;;;;1;;;;;;;;;;test

2024_10_04-B2.21.1.bmp;B2.21;0;599;100.4;30;694.1;0.000384716;7.487215716;58.00975784;;9.280004978;2.345746994;2;1;;3;;;;;1;;;;;;;;;;train

2024_10_04-B2.21.2.bmp;B2.21;1;;100.4;30;;;7.487215716;58.00975784;;9.280004978;2.345746994;2;1;;3;1;;;;;;;;;;;;;;train

2024_10_04-B2.22.1.bmp;B2.22;0;599;100.4;30;688.8;0.000381778;7.914266437;57.96080813;;9.959998608;0;2;0;;3;;;;;1;;;;;;;;;;train

2024_10_04-B2.22.2.bmp;B2.22;1;;100.4;30;;;7.914266437;57.96080813;;9.959998608;0;2;0;;2;;;;;1;;;;;;;;;;train

2024_10_04-B2.23.1.bmp;B2.23;1;;100.4;30;;;7.742900557;53.65594264;;7.599981785;2.160012245;1;1;;2;1;1;;;1;;;;;;;;;;train

2024_10_04-B2.23.2.bmp;B2.23;0;601;100.4;30;750.3;0.000414482;7.742900557;53.65594264;;7.599981785;2.160012245;1;1;;2;1;;;;;;;;;;;;;;train

2024_10_04-B2.24.1.bmp;B2.24;1;;100.4;30;;;8.10130161;60.07917549;;10.68001032;5.958566666;2;1;;2;;;;;1;;;;;;;;;;train

2024_10_04-B2.24.2.bmp;B2.24;0;602;100.4;30;717;0.000395428;8.10130161;60.07917549;;10.68001032;5.958566666;2;1;;2;1;;;;;;;;;;;;;;train

2024_10_04-B2.25.1.bmp;B2.25;1;;100.4;30;;;8.743003383;60.76740888;;8.099990368;0;1;0;;3;;;;;1;;;;;;;;;;train

2024_10_04-B2.25.2.bmp;B2.25;0;603;100.4;30;734;0.000404133;8.743003383;60.76740888;;8.099990368;0;1;0;;2;;1;;;1;;;;;;;;;;train

2024_10_04-B2.26.1.bmp;B2.26;1;;100.4;30;;;8.741072573;58.95665385;;6.120005131;6.579777718;1;1;;3;;;;;1;;;;;;;;;;train

2024_10_04-B2.26.2.bmp;B2.26;0;602;100.4;30;731;0.000403149;8.741072573;58.95665385;;6.120005131;6.579777718;1;1;;2;;1;;;1;;;;;;;;;;train

2024_10_04-B2.27.1.bmp;B2.27;1;;100.4;30;;;6.895122429;36.08673947;;2.600010872;1.792035103;0;0;;3;;;;;1;;;;;;;;;;train

2024_10_04-B2.27.2.bmp;B2.27;0;599;100.4;30;686.8;0.00038067;6.895122429;36.08673947;;2.600010872;1.792035103;0;0;;3;1;;;;;;;;;;;;;;train

2024_10_04-B2.28.1.bmp;B2.28;1;;100.4;30;;;8.833427561;63.08320429;;11.57998896;0;2;0;1;3;;1;;;;;;;;;;;;;test

2024_10_04-B2.28.2.bmp;B2.28;0;602;100.4;30;714.1;0.000393829;8.833427561;63.08320429;;11.57998896;0;2;0;;2;;1;;;1;;;;;;;;;;test

2024_10_04-B2.29.1.bmp;B2.29;0;599;100.4;30;679.4;0.000376568;8.07457979;49.53468353;;3.920004845;6.889353752;1;1;;3;;;;;1;;;;;;;;;;train

2024_10_04-B2.29.2.bmp;B2.29;1;;100.4;30;;;8.07457979;49.53468353;;3.920004845;6.889353752;1;1;;3;;;;;;;;;1;;;;;;train

2024_10_04-B2.3.1.bmp;B2.3;1;;100.4;30;;;6.220232819;49.58765038;;5.119997025;0;1;0;;3;;;;;1;;;;;;;;;;train

2024_10_04-B2.3.2.bmp;B2.3;0;600;100.4;30;686.1;0.000379648;6.220232819;49.58765038;;5.119997025;0;1;0;;1;;;;;;;;;;;;;;1;train

2024_10_04-B2.30.1.bmp;B2.30;1;;100.4;30;;;8.069585907;55.51332269;;8.180016518;0.859989166;2;0;;3;;;;;1;;;;;;;;;;train

2024_10_04-B2.30.2.bmp;B2.30;0;602;100.4;30;724.8;0.00039973;8.069585907;55.51332269;;8.180016518;0.859989166;2;0;;2;1;;;;;;;;;;;;;;train

2024_10_04-B2.31.1.bmp;B2.31;0;600;100.4;30;756.5;0.000418603;8.857833423;59.7442019;;7.020011425;0;1;0;2;3;1;;;;;;;;;;;;;;train

2024_10_04-B2.31.2.bmp;B2.31;1;;100.4;30;;;8.857833423;59.7442019;;7.020011425;0;1;0;;1;;;;;;;;;;;;;;;train

2024_10_04-B2.32.1.bmp;B2.32;0;599;100.4;30;759.6;0.00042102;9.026973319;63.83060531;;10.96000767;2.599985123;2;1;;2;1;1;;;1;;;;;;;;;;train

2024_10_04-B2.32.2.bmp;B2.32;1;;100.4;30;;;9.026973319;63.83060531;;10.96000767;2.599985123;2;1;;2;1;;;;;;;;;;;;;;train

2024_10_04-B2.33.1.bmp;B2.33;0;592;100.4;30;716.6;0.000401883;8.411599805;63.74247638;;15.29999685;0;2;0;;2;1;;;;1;;;;;;;;;;test

2024_10_04-B2.33.2.bmp;B2.33;1;;100.4;30;;;8.411599805;63.74247638;;15.29999685;0;2;0;;1;;;;;;;;;;;;;;;test

2024_10_04-B2.34.1.bmp;B2.34;0;600;100.4;30;794.3;0.00043952;8.107470155;59.90615176;;8.400020123;4.239981651;2;1;;2;1;1;;;1;;;;;;;;;;test

2024_10_04-B2.34.2.bmp;B2.34;1;;100.4;30;;;8.107470155;59.90615176;;8.400020123;4.239981651;2;1;;2;1;;;;;;;;;;;;;;test

2024_10_04-B2.35.1.bmp;B2.35;1;;100.4;30;;;8.529379529;56.19658086;;5.079988956;5.520005226;1;1;;2;;;;;1;;;;;;;;;;train

2024_10_04-B2.35.2.bmp;B2.35;0;598;100.4;30;710.9;0.000394687;8.529379529;56.19658086;;5.079988956;5.520005226;1;1;;2;;;;;1;;;;;;;;;;train

2024_10_04-B2.36.1.bmp;B2.36;1;;100.4;30;;;8.267858155;58.86454183;;10.54002523;0;2;0;;3;;;;1;;;;;;;;;;;train

2024_10_04-B2.36.2.bmp;B2.36;0;598;100.4;30;695.7;0.000386248;8.267858155;58.86454183;;10.54002523;0;2;0;;1;;;;;;;;;;;;;;;train

2024_10_04-B2.37.1.bmp;B2.37;0;600;100.4;30;765.5;0.000423583;8.098228643;64.32635182;;8.80001545;0;2;0;;2;1;;;;1;;;;;;;;;;train

2024_10_04-B2.37.2.bmp;B2.37;1;;100.4;30;;;8.098228643;64.32635182;;8.80001545;0;2;0;;2;1;;;;;;;;;;;;;;train

2024_10_04-B2.38.1.bmp;B2.38;0;601;100.4;30;758.3;0.000418901;5.578347436;22.70091752;;0.98000288;4.040001869;0;1;;3;1;;;;;;;;;;;;;;test

2024_10_04-B2.38.2.bmp;B2.38;1;;100.4;30;;;5.578347436;22.70091752;;0.98000288;4.040001869;0;1;;2;1;;;;;;;;;;;;;;test

2024_10_04-B2.39.1.bmp;B2.39;0;602;100.4;30;710.3;0.000391733;8.881120667;60.66051225;;10.28000975;0;2;0;;2;1;;;;1;;;;;;;;;;train

2024_10_04-B2.39.2.bmp;B2.39;1;;100.4;30;;;8.881120667;60.66051225;;10.28000975;0;2;0;;1;;;;;;;;;;;;;;;train

2024_10_04-B2.4.1.bmp;B2.4;1;;100.4;30;;;7.002443002;52.35440562;;6.699970722;0;1;0;;2;;;;;1;;;;;;;;;;train

2024_10_04-B2.4.2.bmp;B2.4;0;600;100.4;30;724.5;0.000400896;7.002443002;52.35440562;;6.699970722;0;1;0;;2;1;;;;;;;;;;;;;;train

2024_10_04-B2.40.1.bmp;B2.40;0;592;100.4;30;741.3;0.000415736;8.479646119;60.58471193;;9.199976921;1.180019379;2;0;;2;;1;;;1;;;;;;;;;;train

2024_10_04-B2.40.2.bmp;B2.40;1;;100.4;30;;;8.479646119;60.58471193;;9.199976921;1.180019379;2;0;;2;;1;;;1;;;;;;;;;;train

2024_10_04-B2.5.1.bmp;B2.5;1;;100.4;30;;;6.486037351;53.44666257;;7.580008507;0;1;0;;2;;1;;;1;;;;;;;;;;train

2024_10_04-B2.5.2.bmp;B2.5;0;599;100.4;30;756.8;0.000419468;6.486037351;53.44666257;;7.580008507;0;1;0;1;3;;;;;;;;;;1;;;;;train

2024_10_04-B2.6.1.bmp;B2.6;1;;100.4;30;;;7.906719634;58.66842688;;11.96000481;0.060007095;2;0;;2;1;;;;1;;;;;;;;;;train

2024_10_04-B2.6.2.bmp;B2.6;0;597;100.4;30;749.2;0.000416647;7.906719634;58.66842688;;11.96000481;0.060007095;2;0;;2;1;;;;;;1;;;;;;;;train

2024_10_04-B2.7.1.bmp;B2.7;0;599;100.4;30;714.3;0.000395912;8.824289353;55.68705646;;12.87998104;0.880016327;2;0;;2;;;;;1;;;;;;;;;;test

2024_10_04-B2.7.2.bmp;B2.7;1;;100.4;30;;;8.824289353;55.68705646;;12.87998104;0.880016327;2;0;;2;;;;;1;;;;;;;;;;test

2024_10_04-B2.8.1.bmp;B2.8;1;;100.4;30;;;8.934807836;60.74029565;;9.839982986;1.640016556;2;0;;3;;;;;1;;;;;;;;;;test

2024_10_04-B2.8.2.bmp;B2.8;0;602;100.4;30;733.8;0.000404694;8.934807836;60.74029565;;9.839982986;1.640016556;2;0;;3;;;;;1;;;;;;;;;;test

2024_10_04-B2.9.1.bmp;B2.9;1;;100.4;30;;;8.133280489;52.9827127;;7.60000515;1.380002975;1;0;;2;1;;;;1;;;;;;;;;;train

2024_10_04-B2.9.2.bmp;B2.9;0;599;100.4;30;728.6;0.000403838;8.133280489;52.9827127;;7.60000515;1.380002975;1;0;;2;1;;;;;;;;;;;;;;train

2024_10_04-B3.1.1.bmp;B3.1;1;;100.2;30;;;6.898748542;55.00688564;;10.96001577;0;2;0;;3;;;;;;;;;;;;;1;;train

2024_10_04-B3.1.2.bmp;B3.1;0;600;100.2;30;705.2;0.000390996;6.898748542;55.00688564;;10.96001577;0;2;0;;3;1;;;;;;;;;;;;;1;train

2024_10_04-B3.10.1.bmp;B3.10;0;602;100.2;30;722.9;0.000399478;9.103154111;59.03302769;;9.455772877;1.119989395;2;0;;2;;;;;1;;;;;;;;;;train

2024_10_04-B3.10.2.bmp;B3.10;1;;100.2;30;;;9.103154111;59.03302769;;9.455772877;1.119989395;2;0;;2;;;;;1;;;;;;;;;;train

2024_10_04-B3.11.1.bmp;B3.11;1;;100.2;30;;;6.300381162;54.08055958;;9.559988976;0;2;0;;3;1;;;;;;;;1;;;;;;test

2024_10_04-B3.11.2.bmp;B3.11;0;603;100.2;30;784.1;0.000432579;6.300381162;54.08055958;;9.559988976;0;2;0;1;2;;;1;;;;;;;;;;;;test

2024_10_04-B3.12.1.bmp;B3.12;1;;100.2;30;;;7.154286968;52.61092074;;9.119981289;0;2;0;;2;;;;;1;;;;;;;;;;train

2024_10_04-B3.12.2.bmp;B3.12;0;602;100.2;30;684.2;0.000378092;7.154286968;52.61092074;;9.119981289;0;2;0;;1;;;;;;;;;;;;;;1;train

2024_10_04-B3.13.1.bmp;B3.13;1;;100.2;30;;;7.140977906;55.64009676;;7.900005817;0.020003319;1;0;2;3;1;;;;;;;;;;;;;1;train

2024_10_04-B3.13.2.bmp;B3.13;0;600;100.2;30;776.4;0.000430472;7.140977906;55.64009676;;7.900005817;0.020003319;1;0;;3;1;;;1;;;;;;;;;;;train

2024_10_04-B3.14.1.bmp;B3.14;1;;100.2;30;;;9.501418132;70.83342105;;8.059989929;3.640015602;1;1;;3;1;;;;;;;;1;;;;;;train

2024_10_04-B3.14.2.bmp;B3.14;0;600;100.2;30;922.8;0.000511643;9.501418132;70.83342105;;8.059989929;3.640015602;1;1;2;3;;;;;;;;;1;;;;;;train

2024_10_04-B3.15.1.bmp;B3.15;1;;100.2;30;;;6.098107807;43.88584647;;1.67997551;0;0;0;;3;;;;;;;;;1;;;;;;train

2024_10_04-B3.15.2.bmp;B3.15;0;600;100.2;30;760.7;0.000421768;6.098107807;43.88584647;;1.67997551;0;0;0;2;3;;;;;;;;;1;;;;;;train

2024_10_04-B3.16.1.bmp;B3.16;0;602;100.2;30;699.1;0.000386326;6.806905339;46.66386953;;5.080019474;0;1;0;;3;;;;;1;;;;;;;;;;test

2024_10_04-B3.16.2.bmp;B3.16;1;;100.2;30;;;6.806905339;46.66386953;;5.080019474;0;1;0;;2;;;;;1;;;;;;;;;;test

2024_10_04-B3.17.1.bmp;B3.17;1;;100.2;30;;;9.32755023;62.54338004;;10.20002937;1.780557632;2;0;;2;1;;;;1;;;;;;;;;;train

2024_10_04-B3.17.2.bmp;B3.17;0;601;100.2;30;722.5;0.000399921;9.32755023;62.54338004;;10.20002937;1.780557632;2;0;;2;;;;;1;;1;;;;;;;;train

2024_10_04-B3.18.1.bmp;B3.18;1;;100.2;30;;;6.95680711;48.40024541;;5.56000042;1.035487175;1;0;;2;;;;;1;;;;;;;;;;train

2024_10_04-B3.18.2.bmp;B3.18;0;600;100.2;30;688.5;0.000381737;6.95680711;48.40024541;;5.56000042;1.035487175;1;0;;2;;;;;1;;;;;;;;;;train

2024_10_04-B3.19.1.bmp;B3.19;0;599;100.2;30;729.9;0.000405366;6.859525543;35.77173046;;1.219987869;4.161780357;0;1;;3;1;;;;;;;;;;;;;1;train

2024_10_04-B3.19.2.bmp;B3.19;1;;100.2;30;;;6.859525543;35.77173046;;1.219987869;4.161780357;0;1;;3;1;;;;;;;;;;;;;;train

2024_10_04-B3.2.1.bmp;B3.2;0;600;100.2;30;873.1;0.000484087;7.336466737;45.82911326;;1.460013866;2.411892891;0;1;;3;;;1;;;;;;;;;;;;train

2024_10_04-B3.2.2.bmp;B3.2;1;;100.2;30;;;7.336466737;45.82911326;;1.460013866;2.411892891;0;1;;2;1;;;;;;;;;;;;;1;train

2024_10_04-B3.20.1.bmp;B3.20;0;601;100.2;30;742.3;0.000410881;4.602358043;26.29237862;;2.899997711;0;0;0;;3;1;;;;;;;;;;;;;;train

2024_10_04-B3.20.2.bmp;B3.20;1;;100.2;30;;;4.602358043;26.29237862;;2.899997711;0;0;0;;3;1;;;;;;;;;;;;;;train

2024_10_04-B3.21.1.bmp;B3.21;0;600;100.2;30;743.4;0.000412176;7.694105208;55.68988975;;10.61997604;0;2;0;;3;;;;;1;;;;;;;;;;train

2024_10_04-B3.21.2.bmp;B3.21;1;;100.2;30;;;7.694105208;55.68988975;;10.61997604;0;2;0;;3;1;;;;1;;;;;;;;;;train

2024_10_04-B3.22.1.bmp;B3.22;1;;100.2;30;;;9.391000761;53.2866786;;6.659984112;3.335503578;1;1;;3;;;;;1;;;;;;;;;;train

2024_10_04-B3.22.2.bmp;B3.22;0;599;100.2;30;812.9;0.000451462;9.391000761;53.2866786;;6.659984112;3.335503578;1;1;;2;1;1;;;;;1;;;;;;;1;train

2024_10_04-B3.23.1.bmp;B3.23;1;;100.2;30;;;9.653844383;70.38609792;;6.460002422;2.472689629;1;1;;2;;;;;1;;;1;;;;;;;train

2024_10_04-B3.23.2.bmp;B3.23;0;598;100.2;30;911.2;0.000506901;9.653844383;70.38609792;;6.460002422;2.472689629;1;1;;2;1;;;;;;;;;;;;;;train

2024_10_04-B3.24.1.bmp;B3.24;1;;100.2;30;;;8.3038525;46.16315708;;1.479981422;10.9200201;0;1;;3;1;;;;;;;;;;;;;;test

2024_10_04-B3.24.2.bmp;B3.24;0;600;100.2;30;793.2;0.000439787;8.3038525;46.16315708;;1.479981422;10.9200201;0;1;;3;1;;;;;;;;;;;;;;test

2024_10_04-B3.25.1.bmp;B3.25;1;;100.2;30;;;9.028806567;59.12604479;;7.719992638;3.160011292;1;1;;2;;;;;1;;;;;;;;;;train

2024_10_04-B3.25.2.bmp;B3.25;0;601;100.2;30;728.2;0.000403076;9.028806567;59.12604479;;7.719992638;3.160011292;1;1;;2;;;;;1;;1;;;;;;;;train

2024_10_04-B3.26.1.bmp;B3.26;0;600;100.2;30;763;0.000423043;5.863261322;45.03251797;;4.699987888;0;1;0;;3;1;;;;;;;;;;;;;;test

2024_10_04-B3.26.2.bmp;B3.26;1;;100.2;30;;;5.863261322;45.03251797;;4.699987888;0;1;0;;3;1;;;;;;;;;;;;;1;test

2024_10_04-B3.27.1.bmp;B3.27;1;;100.2;30;;;7.084676347;47.24033379;;3.32001543;2.680001259;0;1;;3;;;;;;;;;1;;;;1;;train

2024_10_04-B3.27.2.bmp;B3.27;0;600;100.2;30;765.6;0.000424484;7.084676347;47.24033379;;3.32001543;2.680001259;0;1;;2;1;;;;;;1;;;;;;;;train

2024_10_04-B3.28.1.bmp;B3.28;1;;100.2;30;;;8.108218841;56.91131409;;9.460003376;0.180006027;2;0;;2;;;;;1;;;;;;;;;;train

2024_10_04-B3.28.2.bmp;B3.28;0;600;100.2;30;683.6;0.00037902;8.108218841;56.91131409;;9.460003376;0.180006027;2;0;;2;;;;;1;;1;;;;;;;;train

2024_10_04-B3.29.1.bmp;B3.29;0;598;100.2;30;785;0.000436696;6.398442045;49.95032883;;3.900020599;0;1;0;;3;;;;;;;;;1;;;;;;train

2024_10_04-B3.29.2.bmp;B3.29;1;;100.2;30;;;6.398442045;49.95032883;;3.900020599;0;1;0;;3;;;;;;;;;1;;;;;;train

2024_10_04-B3.3.1.bmp;B3.3;0;600;100.2;30;702;0.000389222;6.523831899;34.91762081;;4.199992657;3.543658257;1;1;;3;1;;;;;;;;;;;;;;train

2024_10_04-B3.3.2.bmp;B3.3;1;;100.2;30;;;6.523831899;34.91762081;;4.199992657;3.543658257;1;1;;2;;;;;;;1;;;;;;;;train

2024_10_04-B3.30.1.bmp;B3.30;0;599;100.2;30;730;0.000405422;7.481850393;45.71628228;;3.079981327;8.0200243;0;1;;3;1;;;;;;;;;;;;;;train

2024_10_04-B3.30.2.bmp;B3.30;1;;100.2;30;;;7.481850393;45.71628228;;3.079981327;8.0200243;0;1;;3;1;;;1;;;;;;;;;;;train

2024_10_04-B3.31.1.bmp;B3.31;0;600;100.2;30;759;0.000420825;2.755602941;13.85004527;;0;0.040018559;0;0;;3;1;;;;;;;;;;;;;1;train

2024_10_04-B3.31.2.bmp;B3.31;1;;100.2;30;;;2.755602941;13.85004527;;0;0.040018559;0;0;;3;1;;;;;;;;;;;;1;;train

2024_10_04-B3.32.1.bmp;B3.32;1;;100.2;30;;;7.76641981;54.37033648;;8.539990902;0;2;0;;2;;;;;1;;;;;;;;;;train

2024_10_04-B3.32.2.bmp;B3.32;0;602;100.2;30;692;0.000382402;7.76641981;54.37033648;;8.539990902;0;2;0;;2;;;;;1;;;;;;;;;;train

2024_10_04-B3.33.1.bmp;B3.33;0;602;100.2;30;725.5;0.000400915;8.738339513;60.52068714;;9.55999279;4.58000946;2;1;;2;;;;;1;;;;;;;;;;train

2024_10_04-B3.33.2.bmp;B3.33;1;;100.2;30;;;8.738339513;60.52068714;;9.55999279;4.58000946;2;1;;2;;;;;1;;;;;;;;;;train

2024_10_04-B3.34.1.bmp;B3.34;1;;100.2;30;;;6.330648608;40.1509213;;0;1.159996986;0;0;;3;;;;;;;;;1;;;;;;train

2024_10_04-B3.34.2.bmp;B3.34;0;605;100.2;30;786.6;0.000432523;6.330648608;40.1509213;;0;1.159996986;0;0;;3;;;;;;;;;1;;;;;;train

2024_10_04-B3.35.1.bmp;B3.35;1;;100.2;30;;;8.144891834;47.44890103;;3.580008507;0.75996685;0;0;;3;;;1;1;;;;;1;;;;;;train

2024_10_04-B3.35.2.bmp;B3.35;0;600;100.2;30;881;0.000488468;8.144891834;47.44890103;;3.580008507;0.75996685;0;0;;3;1;;;;;1;;;1;;;;;1;train

2024_10_04-B3.36.1.bmp;B3.36;1;;100.2;30;;;8.534886704;55.38196069;;7.740009308;3.519983292;1;1;;2;;;;;1;;1;;;;;;;;train

2024_10_04-B3.36.2.bmp;B3.36;0;600;100.2;30;681.6;0.000377911;8.534886704;55.38196069;;7.740009308;3.519983292;1;1;;2;;;;;1;;;;;;;;;;train

2024_10_04-B3.37.1.bmp;B3.37;1;;100.2;30;;;6.111372999;26.65337538;;1.43999958;4.128001213;0;1;;2;1;;;;1;;;;;;;;;;test

2024_10_04-B3.37.2.bmp;B3.37;0;600;100.2;30;727.8;0.000403526;6.111372999;26.65337538;;1.43999958;4.128001213;0;1;;3;1;;;;;;;;;;;;;;test

2024_10_04-B3.38.1.bmp;B3.38;0;603;100.2;30;887;0.000489347;7.653979931;41.57314765;;5.06000185;7.775101662;1;1;;2;1;;;;1;;;;;;;;;;test

2024_10_04-B3.38.2.bmp;B3.38;1;;100.2;30;;;7.653979931;41.57314765;;5.06000185;7.775101662;1;1;;2;;;;;;;;1;;;;;;1;test

2024_10_04-B3.39.1.bmp;B3.39;0;602;100.2;30;726.6;0.000401523;8.44332863;54.35151669;;5.939997673;0.319990158;1;0;;3;;1;;;;;;;;;;;;;test

2024_10_04-B3.39.2.bmp;B3.39;1;;100.2;30;;;8.44332863;54.35151669;;5.939997673;0.319990158;1;0;;2;;;;;1;;;;;;;;;;test

2024_10_04-B3.4.1.bmp;B3.4;1;;100.2;30;;;7.752020916;57.45118162;;12.04001236;0.019983292;2;0;;2;;;;;1;;;;;;;;;;train

2024_10_04-B3.4.2.bmp;B3.4;0;602;100.2;30;682.5;0.000377153;7.752020916;57.45118162;;12.04001236;0.019983292;2;0;;2;;;;;1;;;;;;;;;;train

2024_10_04-B3.40.1.bmp;B3.40;1;;100.2;30;;;7.460608691;53.4151911;;7.559982777;0.020007133;1;0;;3;;;;;1;;;;;;;;;;train

2024_10_04-B3.40.2.bmp;B3.40;0;602;100.2;30;718.4;0.000396991;7.460608691;53.4151911;;7.559982777;0.020007133;1;0;;3;;;;;1;;;;;;;;;;train

2024_10_04-B3.5.1.bmp;B3.5;1;;100.2;30;;;7.316856064;54.73464204;;10.59998941;0.020000458;2;0;;2;;;;;1;;;;;;;;;;test

2024_10_04-B3.5.2.bmp;B3.5;0;601;100.2;30;680;0.000376396;7.316856064;54.73464204;;10.59998941;0.020000458;2;0;1;2;;1;;;;;;;;;;;;1;test

2024_10_04-B3.6.1.bmp;B3.6;1;;100.2;30;;;8.234631399;43.13759688;;3.480000019;2.839984894;0;1;;2;;;;;1;;;;;;;;;;train

2024_10_04-B3.6.2.bmp;B3.6;0;601;100.2;30;738.2;0.000408612;8.234631399;43.13759688;;3.480000019;2.839984894;0;1;;2;1;;;;;;1;;;;;;;;train

2024_10_04-B3.7.1.bmp;B3.7;1;;100.2;30;;;7.647533121;54.8823593;;8.400000572;2.899998665;2;1;;2;;1;;;1;;;;;;;;;;test

2024_10_04-B3.7.2.bmp;B3.7;0;600;100.2;30;697.7;0.000386837;7.647533121;54.8823593;;8.400000572;2.899998665;2;1;;2;;;;;1;;;;;;;;;;test

2024_10_04-B3.8.1.bmp;B3.8;1;;100.2;30;;;7.383951356;53.48608447;;8.199991703;0.740004539;2;0;;2;;;;;1;;1;;;;;;;;train

2024_10_04-B3.8.2.bmp;B3.8;0;599;100.2;30;723.1;0.00040159;7.383951356;53.48608447;;8.199991703;0.740004539;2;0;;3;1;;;;;;;;;;;;;;train

2024_10_04-B3.9.1.bmp;B3.9;1;;100.2;30;;;7.689835954;55.25573852;;6.31998539;0;1;0;;3;;;;;;;;;1;;;;;;train

2024_10_04-B3.9.2.bmp;B3.9;0;600;100.2;30;741.9;0.000411344;7.689835954;55.25573852;;6.31998539;0;1;0;2;3;;;;;;;;;1;;;;;;train

2024_10_04-B4.1.1.bmp;B4.1;1;;100.2;30;;;9.170358254;73.87256249;;14.34000969;1.683366776;2;0;;3;;;;;1;;;;;;;;;;train

2024_10_04-B4.1.2.bmp;B4.1;0;604;100.2;30;825.5;0.000454665;9.170358254;73.87256249;;14.34000969;1.683366776;2;0;;2;;;;;1;;;;;;;;;;train

2024_10_04-B4.10.1.bmp;B4.10;1;;100.2;30;;;8.040101001;51.16148562;;4.619995594;1.24270153;1;0;;2;1;;;;1;;;;;;;;;;train

2024_10_04-B4.10.2.bmp;B4.10;0;603;100.2;30;724.8;0.000399864;8.040101001;51.16148562;;4.619995594;1.24270153;1;0;1;3;1;;;;;;;;;;;;;;train

2024_10_04-B4.11.1.bmp;B4.11;0;601;100.2;30;860.2;0.000476141;8.739185428;73.26129967;;12.35997868;0.400007248;2;0;2;3;;1;;;;;;;;;;;;;train

2024_10_04-B4.11.2.bmp;B4.11;1;;100.2;30;;;8.739185428;73.26129967;;12.35997868;0.400007248;2;0;;2;;;;;1;;1;;;;;;;;train

2024_10_04-B4.12.1.bmp;B4.12;0;605;100.2;30;678.4;0.000373028;8.046694111;59.01738515;;14.34002066;0.720003128;2;0;;3;;;;;1;;;;1;;;;;;train

2024_10_04-B4.12.2.bmp;B4.12;1;;100.2;30;;;8.046694111;59.01738515;;14.34002066;0.720003128;2;0;2;3;;;;;;;;;1;;;;;;train

2024_10_04-B4.13.1.bmp;B4.13;1;;100.2;30;;;8.056750125;58.32667672;;12.33997965;2.183355331;2;1;;3;;;;;1;;;;;;;;;;train

2024_10_04-B4.13.2.bmp;B4.13;0;600;100.2;30;691.8;0.000383566;8.056750125;58.32667672;;12.33997965;2.183355331;2;1;;2;;1;;;1;;;;;;;;;;train

2024_10_04-B4.14.1.bmp;B4.14;0;600;100.2;30;689.4;0.000382236;8.740671166;61.79905813;;14.15998936;0.160007477;2;0;;2;;;;;1;;;;;;;;;;test

2024_10_04-B4.14.2.bmp;B4.14;1;;100.2;30;;;8.740671166;61.79905813;;14.15998936;0.160007477;2;0;;2;;;;;1;;;;;;;;;;test

2024_10_04-B4.15.1.bmp;B4.15;1;;100.2;30;;;8.413069566;68.05831696;;11.65999985;1.619997025;2;0;;2;;;;;1;;;;;;;;;;train

2024_10_04-B4.15.2.bmp;B4.15;0;602;100.2;30;784.8;0.000433684;8.413069566;68.05831696;;11.65999985;1.619997025;2;0;2;3;;1;;;;;;;;;;;;;train

2024_10_04-B4.16.1.bmp;B4.16;1;;100.2;30;;;6.402619584;29.16735133;;3.120016098;6.8266325;0;1;;2;;1;;;1;;;;;;;;;;train

2024_10_04-B4.16.2.bmp;B4.16;0;601;100.2;30;783.7;0.000433797;6.402619584;29.16735133;;3.120016098;6.8266325;0;1;;3;1;;;;;;;;1;;;;;;train

2024_10_04-B4.17.1.bmp;B4.17;0;602;100.2;30;650.4;0.000359414;6.875326786;46.19873534;;5.640003204;0;1;0;;2;1;;;;1;;;;;;;;;;train

2024_10_04-B4.17.2.bmp;B4.17;1;;100.2;30;;;6.875326786;46.19873534;;5.640003204;0;1;0;;3;;;;;;1;;;;;;;;;train

2024_10_04-B4.18.1.bmp;B4.18;0;599;100.2;30;641.7;0.000356382;6.840044791;54.77787589;;10.65999365;0;2;0;;2;;;;;1;;;;;;;;;;train

2024_10_04-B4.18.2.bmp;B4.18;1;;100.2;30;;;6.840044791;54.77787589;;10.65999365;0;2;0;1;2;1;;;;;;;;;;;;;;train

2024_10_04-B4.19.1.bmp;B4.19;1;;100.2;30;;;10.49632291;74.89823576;;14.74002934;2.939977646;2;1;;2;;;;;1;;;;;;;;;;train

2024_10_04-B4.19.2.bmp;B4.19;0;600;100.2;30;797.9;0.000442393;10.49632291;74.89823576;;14.74002934;2.939977646;2;1;;2;;;;;1;;;;;;;;;;train

2024_10_04-B4.2.1.bmp;B4.2;1;;100.2;30;;;8.75369258;68.29855913;;14.119977;0;2;0;;3;;;;;1;;;;;;;;;;train

2024_10_04-B4.2.2.bmp;B4.2;0;600;100.2;30;789.5;0.000437736;8.75369258;68.29855913;;14.119977;0;2;0;;2;;;;;1;;;;;;;;;;train

2024_10_04-B4.20.1.bmp;B4.20;0;605;100.2;30;785.5;0.000431919;9.729824201;71.69594892;;10.08000326;0;2;0;;2;;;;;1;;1;;;;;;;;test

2024_10_04-B4.20.2.bmp;B4.20;1;;100.2;30;;;9.729824201;71.69594892;;10.08000326;0;2;0;;1;;;;;;;;;;;;;;;test

2024_10_04-B4.21.1.bmp;B4.21;1;;100.2;30;;;8.579542693;60.13190416;;12.51999664;1.030754089;2;0;;2;;1;;;1;;;;;;;;;;train

2024_10_04-B4.21.2.bmp;B4.21;0;601;100.2;30;695;0.000384699;8.579542693;60.13190416;;12.51999664;1.030754089;2;0;;2;;;;;1;;;;;;;;;;train

2024_10_04-B4.22.1.bmp;B4.22;1;;100.2;30;;;8.204022677;63.02725116;;15.12001038;0;2;0;;3;;;;;1;;;;;;;;;;train

2024_10_04-B4.22.2.bmp;B4.22;0;599;100.2;30;723.3;0.000401701;8.204022677;63.02725116;;15.12001038;0;2;0;;3;;;;;1;;;;;;;;1;;train

2024_10_04-B4.23.1.bmp;B4.23;0;602;100.2;30;768.4;0.000424621;8.245286154;66.15201238;;12.79998207;0;2;0;;2;;;;;1;;1;;;;;;;;train

2024_10_04-B4.23.2.bmp;B4.23;1;;100.2;30;;;8.245286154;66.15201238;;12.79998207;0;2;0;1;2;;;;;1;;1;;;;;;;;train

2024_10_04-B4.24.1.bmp;B4.24;0;600;100.2;30;778.8;0.000431803;8.407440558;49.04603391;;3.639996529;4.659991264;0;1;;3;;;;;1;;;;;;;;;;test

2024_10_04-B4.24.2.bmp;B4.24;1;;100.2;30;;;8.407440558;49.04603391;;3.639996529;4.659991264;0;1;;2;;1;;;1;;;;;;;;;;test

2024_10_04-B4.25.1.bmp;B4.25;1;;100.2;30;;;6.590038888;43.77917018;;5.879994392;0;1;0;;2;1;;;;;;;;;;;;;1;train

2024_10_04-B4.25.2.bmp;B4.25;0;603;100.2;30;696;0.000383975;6.590038888;43.77917018;;5.879994392;0;1;0;;2;1;1;;;;;;;;;;;;;train

2024_10_04-B4.26.1.bmp;B4.26;1;;100.2;30;;;8.711259245;65.46485642;;14.51999903;0;2;0;;2;;1;;;1;;;;;;;;;;train

2024_10_04-B4.26.2.bmp;B4.26;0;601;100.2;30;801.7;0.00044376;8.711259245;65.46485642;;14.51999903;0;2;0;;2;;;;;;;1;;;;;;;;train

2024_10_04-B4.27.1.bmp;B4.27;0;602;100.2;30;753;0.000416111;8.227404717;54.92591477;;7.080003262;0;1;0;;3;1;;;;;;;;1;;;;;;train

2024_10_04-B4.27.2.bmp;B4.27;1;;100.2;30;;;8.227404717;54.92591477;;7.080003262;0;1;0;1;2;1;;;;;;;;;;;;;;train

2024_10_04-B4.28.1.bmp;B4.28;0;600;100.2;30;807.2;0.000447549;10.40587999;73.74033184;;11.21999884;3.77857399;2;1;;2;;;;;1;;;;;;;;;;test

2024_10_04-B4.28.2.bmp;B4.28;1;;100.2;30;;;10.40587999;73.74033184;;11.21999884;3.77857399;2;1;;2;;;;;1;;;;;;;;;;test

2024_10_04-B4.29.1.bmp;B4.29;0;600;100.2;30;772.4;0.000428255;8.244337124;65.72568242;;10.82001543;0;2;0;;2;;1;;;1;;1;;;;;;;;train

2024_10_04-B4.29.2.bmp;B4.29;1;;100.2;30;;;8.244337124;65.72568242;;10.82001543;0;2;0;1;2;;1;;;;;1;;;;;;;1;train

2024_10_04-B4.3.1.bmp;B4.3;1;;100.2;30;;;9.413194913;68.9847551;;12.76000929;2.964164734;2;1;;3;;;;;1;;;;;;;;;;train

2024_10_04-B4.3.2.bmp;B4.3;0;601;100.2;30;755;0.000417911;9.413194913;68.9847551;;12.76000929;2.964164734;2;1;;2;;;;;1;;;;;;;;;;train

2024_10_04-B4.30.1.bmp;B4.30;1;;100.2;30;;;7.626668545;56.43346608;;6.840018272;0;1;0;;3;;1;;1;;;;;1;;;;;;train

2024_10_04-B4.30.2.bmp;B4.30;0;600;100.2;30;757.1;0.000419772;7.626668545;56.43346608;;6.840018272;0;1;0;;1;;;;;;;;;;;;;;;train

2024_10_04-B4.31.1.bmp;B4.31;1;;100.2;30;;;9.976742445;70.06518701;;14.44002438;1.852731705;2;0;;2;;;;;1;;;;;;;;;;train

2024_10_04-B4.31.2.bmp;B4.31;0;600;100.2;30;744.2;0.000412619;9.976742445;70.06518701;;14.44002438;1.852731705;2;0;;3;;;;;1;;;;;;;;;;train

2024_10_04-B4.32.1.bmp;B4.32;0;600;100.2;30;755.2;0.000418718;7.476963507;64.46066363;;11.2799902;0;2;0;;3;;1;;;;;;;;;;;;;train

2024_10_04-B4.32.2.bmp;B4.32;1;;100.2;30;;;7.476963507;64.46066363;;11.2799902;0;2;0;;2;;1;;;1;;1;;;;;;;;train

2024_10_04-B4.33.1.bmp;B4.33;0;600;100.2;30;838.8;0.00046507;8.45623552;68.59448096;;14.12000465;0;2;0;;3;;;;;1;;;;;;;;;;train

2024_10_04-B4.33.2.bmp;B4.33;1;;100.2;30;;;8.45623552;68.59448096;;14.12000465;0;2;0;;2;;;;;1;;;;;;;;;;train

2024_10_04-B4.34.1.bmp;B4.34;0;599;100.2;30;812.2;0.000451073;8.021262059;68.30270124;;13.79999495;1.020009995;2;0;;2;;;;;1;;;;;;;;;;train

2024_10_04-B4.34.2.bmp;B4.34;1;;100.2;30;;;8.021262059;68.30270124;;13.79999495;1.020009995;2;0;;2;;;;;1;;;;;;;;;;train

2024_10_04-B4.35.1.bmp;B4.35;0;603;100.2;30;788.8;0.000435172;9.869712608;71.24832854;;11.54000616;1.029901505;2;0;;2;;;;;1;;1;;;;;;;;train

2024_10_04-B4.35.2.bmp;B4.35;1;;100.2;30;;;9.869712608;71.24832854;;11.54000616;1.029901505;2;0;;2;;;;;;;1;;;;;;;;train

2024_10_04-B4.36.1.bmp;B4.36;0;599;100.2;30;740.4;0.000411198;8.61295982;65.02152433;;12.49999809;0;2;0;;3;;;;;1;;;;;;;;1;;train

2024_10_04-B4.36.2.bmp;B4.36;1;;100.2;30;;;8.61295982;65.02152433;;12.49999809;0;2;0;;2;;;;;1;;1;;;;;;;;train

2024_10_04-B4.37.1.bmp;B4.37;0;600;100.2;30;774.8;0.000429585;9.921779619;71.43551276;;14.28000259;0;2;0;;2;;1;;;1;;;;;;;;;;train

2024_10_04-B4.37.2.bmp;B4.37;1;;100.2;30;;;9.921779619;71.43551276;;14.28000259;0;2;0;;3;;;;;1;;;;;;;;;;train

2024_10_04-B4.38.1.bmp;B4.38;1;;100.2;30;;;8.453671217;57.06493263;;10.4000206;2.956552505;2;1;;3;;;;;1;;;;;;;;;;train

2024_10_04-B4.38.2.bmp;B4.38;0;601;100.2;30;683.5;0.000378334;8.453671217;57.06493263;;10.4000206;2.956552505;2;1;;3;;;;;1;;;;;;;;;;train

2024_10_04-B4.39.1.bmp;B4.39;1;;100.2;30;;;9.79695075;74.02037234;;12.98001242;0;2;0;;1;;;;;;;;;;;;;;;train

2024_10_04-B4.39.2.bmp;B4.39;0;604;100.2;30;773.4;0.000425969;9.79695075;74.02037234;;12.98001242;0;2;0;2;3;;;;1;;;;;;;;;;;train

2024_10_04-B4.4.1.bmp;B4.4;1;;100.2;30;;;7.893517475;59.72640169;;7.939991474;4.861777306;1;1;;2;1;;;;1;;;;;;;;;;train

2024_10_04-B4.4.2.bmp;B4.4;0;600;100.2;30;741.5;0.000411122;7.893517475;59.72640169;;7.939991474;4.861777306;1;1;;2;1;;;;;;;;;;;;;;train

2024_10_04-B4.40.1.bmp;B4.40;1;;100.2;30;;;9.831559394;67.93985272;;7.779998302;3.91817379;1;1;;2;;;;;1;;;;;;;;;;train

2024_10_04-B4.40.2.bmp;B4.40;0;600;100.2;30;785.5;0.000435518;9.831559394;67.93985272;;7.779998302;3.91817379;1;1;;2;;;;;1;;;;;;;;;;train

2024_10_04-B4.5.1.bmp;B4.5;1;;100.2;30;;;7.546321241;42.69324632;;2.359997272;5.753990173;0;1;2;3;;;;;;1;;;;;;;;;train

2024_10_04-B4.5.2.bmp;B4.5;0;600;100.2;30;678.8;0.000376358;7.546321241;42.69324632;;2.359997272;5.753990173;0;1;;3;;;;;;1;;;;;;;1;;train

2024_10_04-B4.6.1.bmp;B4.6;0;602;100.2;30;645.6;0.000356762;6.456672744;53.5829659;;13.41998291;0;2;0;;2;;;;;1;;;;;;;;;;train

2024_10_04-B4.6.2.bmp;B4.6;1;;100.2;30;;;6.456672744;53.5829659;;13.41998291;0;2;0;;3;;;;;1;;;;;;;;;;train

2024_10_04-B4.7.1.bmp;B4.7;0;597;100.2;30;683.5;0.000380869;8.555226365;59.99204228;;12.38001966;0.019987106;2;0;;3;;;;;1;;;;;;;;;;train

2024_10_04-B4.7.2.bmp;B4.7;1;;100.2;30;;;8.555226365;59.99204228;;12.38001966;0.019987106;2;0;;2;;;;;1;;1;;;;;;;;train

2024_10_04-B4.8.1.bmp;B4.8;1;;100.2;30;;;9.492019581;64.34969417;;9.560002327;4.111988068;2;1;;2;;;;;1;;;;;;;;;;train

2024_10_04-B4.8.2.bmp;B4.8;0;600;100.2;30;766.1;0.000424762;9.492019581;64.34969417;;9.560002327;4.111988068;2;1;;2;;;;;1;;;;;;;;;;train

2024_10_04-B4.9.1.bmp;B4.9;0;600;100.2;30;693.5;0.000384509;7.901203794;57.18179851;;10.56000805;0;2;0;;2;;;;;1;;1;;;;;;;;test

2024_10_04-B4.9.2.bmp;B4.9;1;;100.2;30;;;7.901203794;57.18179851;;10.56000805;0;2;0;;3;;;;;1;;;;;;;;;;test

2024_10_04-B5.10.1.bmp;B5.10;1;;100.2;30;;;8.795115096;62.64114837;;9.660003662;0;2;0;;3;;;;;1;;;;;;;;;;test

2024_10_04-B5.10.2.bmp;B5.10;0;599;100.2;30;721.7;0.000400812;8.795115096;62.64114837;;9.660003662;0;2;0;;2;1;;;;;;;;;;;;;;test

2024_10_04-B5.11.1.bmp;B5.11;1;;100.2;30;;;9.447366545;53.00379709;;5.553354263;4.641999245;1;1;;2;1;;;;1;;;;;;;;;;test

2024_10_04-B5.11.2.bmp;B5.11;0;599;100.2;30;790.9;0.000439244;9.447366545;53.00379709;;5.553354263;4.641999245;1;1;;2;1;;;;;;;;;;;;;;test

2024_10_04-B5.12.1.bmp;B5.12;1;;100.2;30;;;7.778640584;55.663429;;4.180005074;1.318949699;1;0;;2;1;;;;1;;;;;;;;;;test

2024_10_04-B5.12.2.bmp;B5.12;0;600;100.2;30;784.6;0.000435019;7.778640584;55.663429;;4.180005074;1.318949699;1;0;;3;;;;;;;;;1;;;;;1;test

2024_10_04-B5.13.1.bmp;B5.13;1;;100.2;30;;;8.894849601;68.38264389;;10.32001352;0.13999939;2;0;;2;;;;;1;;;;;;;;;;train

2024_10_04-B5.13.2.bmp;B5.13;0;604;100.2;30;768.9;0.000423491;8.894849601;68.38264389;;10.32001352;0.13999939;2;0;;1;;;;;;;;;;;;;;;train

2024_10_04-B5.14.1.bmp;B5.14;1;;100.2;30;;;8.007036507;64.74990449;;14.68000698;0;2;0;2;3;1;;;;;;;;;;;;;;train

2024_10_04-B5.14.2.bmp;B5.14;0;600;100.2;30;815.8;0.000452318;8.007036507;64.74990449;;14.68000698;0;2;0;1;3;1;;;;;;;;;;;;;;train

2024_10_04-B5.16.1.bmp;B5.16;1;;100.2;30;;;9.243207126;56.66736839;;6.10000515;1.51998806;1;0;;3;;;;1;1;;;;;;;;;;train

2024_10_04-B5.16.2.bmp;B5.16;0;600;100.2;30;738.8;0.000409625;9.243207126;56.66736839;;6.10000515;1.51998806;1;0;;3;;;;;1;;;;;;;;;;train

2024_10_04-B5.17.1.bmp;B5.17;0;599;100.2;30;789.5;0.000438466;10.61369531;75.57906648;;15.86001158;2.072153091;2;1;;2;;;;;1;;;;;;;;;;train

2024_10_04-B5.17.2.bmp;B5.17;1;;100.2;30;;;10.61369531;75.57906648;;15.86001158;2.072153091;2;1;;2;;;;;1;;;;;;;;;;train

2024_10_04-B5.18.1.bmp;B5.18;1;;100.2;30;;;7.923148853;61.7536509;;15.45693874;1.320016861;2;0;;2;;1;;;1;;;;;;;;;;train

2024_10_04-B5.18.2.bmp;B5.18;0;595;100.2;30;822.7;0.000459976;7.923148853;61.7536509;;15.45693874;1.320016861;2;0;;3;;1;;;;;;;;;;;;;train

2024_10_04-B5.19.1.bmp;B5.19;1;;100.2;30;;;4.910175442;29.19249392;;1.480027199;1.999984741;0;1;;3;;;;1;;;;;;;;;;;train

2024_10_04-B5.19.2.bmp;B5.19;0;599;100.2;30;823;0.000457071;4.910175442;29.19249392;;1.480027199;1.999984741;0;1;;3;1;;;;;;;;;;;;;;train

2024_10_04-B5.2.1.bmp;B5.2;1;;100.2;30;;;11.27294403;71.72795035;;9.179979324;7.500013351;2;1;;2;;;;;1;;;;;;;;;;train

2024_10_04-B5.2.2.bmp;B5.2;0;600;100.2;30;857.4;0.000475383;11.27294403;71.72795035;;9.179979324;7.500013351;2;1;;2;;1;;;1;;;;;;;;;;train

2024_10_04-B5.20.1.bmp;B5.20;0;596;100.2;30;820.5;0.000457977;9.959451958;72.13343333;;8.400008202;0;2;0;;3;;;;;;;;;1;;;;;;test

2024_10_04-B5.20.2.bmp;B5.20;1;;100.2;30;;;9.959451958;72.13343333;;8.400008202;0;2;0;;3;;;;;;;;;1;;;;;;test

2024_10_04-B5.21.1.bmp;B5.21;0;602;100.2;30;801.5;0.000442913;10.45972333;74.09896516;;10.12002134;5.159980774;2;1;;2;;;;;1;;1;;;;;;;;train

2024_10_04-B5.21.2.bmp;B5.21;1;;100.2;30;;;10.45972333;74.09896516;;10.12002134;5.159980774;2;1;;1;;;;;;;;;;;;;;;train

2024_10_04-B5.22.1.bmp;B5.22;1;;100.2;30;;;7.30036857;58.55727997;;7.939982891;0;1;0;;3;;;;1;1;;;;;;;;;;train

2024_10_04-B5.22.2.bmp;B5.22;0;600;100.2;30;772.3;0.000428199;7.30036857;58.55727997;;7.939982891;0;1;0;;3;1;1;;;;;;;;;;;;;train

2024_10_04-B5.23.1.bmp;B5.23;1;;100.2;30;;;5.865486594;25.02782521;;0;0;0;0;;3;1;;;;;;;;;;;;;;train

2024_10_04-B5.23.2.bmp;B5.23;0;596;100.2;30;731.6;0.000408356;5.865486594;25.02782521;;0;0;0;0;;3;1;;;;;;;;;;;;;;train

2024_10_04-B5.24.1.bmp;B5.24;0;600;100.2;30;841;0.00046629;7.725106208;55.86049581;;5.920027256;2.619963646;1;1;;3;;1;;;;;;;;;;;;;train

2024_10_04-B5.24.2.bmp;B5.24;1;;100.2;30;;;7.725106208;55.86049581;;5.920027256;2.619963646;1;1;;3;;;;;1;;;;;;;;;;train

2024_10_04-B5.25.1.bmp;B5.25;1;;100.2;30;;;9.260687638;61.51083575;;5.919993401;3.899988174;1;1;;2;;;;;1;;1;;;;;;;;train

2024_10_04-B5.25.2.bmp;B5.25;0;601;100.2;30;787.4;0.000435845;9.260687638;61.51083575;;5.919993401;3.899988174;1;1;;2;1;;;;1;;;;;;;;;;train

2024_10_04-B5.26.1.bmp;B5.26;0;600;100.2;30;803.8;0.000445664;8.976062807;51.07376555;;3.880008221;4.653987885;0;1;;2;;1;;;1;;;;;;;;;;train

2024_10_04-B5.26.2.bmp;B5.26;1;;100.2;30;;;8.976062807;51.07376555;;3.880008221;4.653987885;0;1;;2;;1;;;1;;;;;;;;;;train

2024_10_04-B5.27.1.bmp;B5.27;0;599;100.2;30;732;0.000406533;7.669445557;56.45673009;;8.520001411;1.045553207;2;0;;3;;;;1;;;;;1;;;;;;test

2024_10_04-B5.27.2.bmp;B5.27;1;;100.2;30;;;7.669445557;56.45673009;;8.520001411;1.045553207;2;0;;3;;;;;1;;;;1;;;;;;test

2024_10_04-B5.28.1.bmp;B5.28;0;600;100.2;30;785.9;0.00043574;9.961913682;73.20065436;;14.83999109;0.499998093;2;0;;2;;1;;;1;;;;;;;;;;train

2024_10_04-B5.28.2.bmp;B5.28;1;;100.2;30;;;9.961913682;73.20065436;;14.83999109;0.499998093;2;0;;2;;;;;1;;;;;;;;;;train

2024_10_04-B5.29.1.bmp;B5.29;1;;100.2;30;;;11.34970196;70.41876209;;6.700008392;7.879987717;1;1;;2;;;;;1;;;;;;;;;;train

2024_10_04-B5.29.2.bmp;B5.29;0;601;100.2;30;887.9;0.000491474;11.34970196;70.41876209;;6.700008392;7.879987717;1;1;;2;;1;;;1;;;;;;;;;;train

2024_10_04-B5.3.1.bmp;B5.3;1;;100.2;30;;;9.979826505;59.72138243;;7.819995403;9.154444695;1;1;;2;;;;;1;;1;;;;;;;;train

2024_10_04-B5.3.2.bmp;B5.3;0;596;100.2;30;804.8;0.000449213;9.979826505;59.72138243;;7.819995403;9.154444695;1;1;;2;;1;;;1;;;;;;;;;;train

2024_10_04-B5.30.1.bmp;B5.30;0;599;100.2;30;796;0.000442076;7.636100775;51.52146878;;4.280012608;0.899995804;1;0;;2;1;;;;1;;;;;;;;;;train

2024_10_04-B5.30.2.bmp;B5.30;1;;100.2;30;;;7.636100775;51.52146878;;4.280012608;0.899995804;1;0;;3;;;;;;;;;1;;;;;1;train

2024_10_04-B5.31.1.bmp;B5.31;0;600;100.2;30;697.4;0.000386671;5.957184536;39.40274237;;3.159996033;0;0;0;;3;;;;;;;;;1;;;;;;train

2024_10_04-B5.31.2.bmp;B5.31;1;;100.2;30;;;5.957184536;39.40274237;;3.159996033;0;0;0;;2;1;;;;1;;;;;;;;;;train

2024_10_04-B5.32.1.bmp;B5.32;1;;100.2;30;;;8.114535473;44.055897;;0.940011501;3.40207243;0;1;;2;;;;;1;;1;;;;;;;;test

2024_10_04-B5.32.2.bmp;B5.32;0;596;100.2;30;818.7;0.000456972;8.114535473;44.055897;;0.940011501;3.40207243;0;1;;3;1;;;;;;;;;;;;;;test

2024_10_04-B5.33.1.bmp;B5.33;0;600;100.2;30;807.1;0.000447494;6.793474968;39.59994318;;3.77999115;0.179998398;0;0;;3;1;;;;;;;;;;;;;;train

2024_10_04-B5.33.2.bmp;B5.33;1;;100.2;30;;;6.793474968;39.59994318;;3.77999115;0.179998398;0;0;;3;1;1;;;;;;;;;;;;;train

2024_10_04-B5.34.1.bmp;B5.34;0;602;100.2;30;802.1;0.000443244;9.190115789;69.59344007;;10.0599966;2.519996643;2;1;;3;;1;;;;;;;;;;;;;train

2024_10_04-B5.34.2.bmp;B5.34;1;;100.2;30;;;9.190115789;69.59344007;;10.0599966;2.519996643;2;1;;2;;;;;1;;;;;;;;;;train

2024_10_04-B5.35.1.bmp;B5.35;0;605;100.2;30;785.7;0.000432029;9.495773474;65.94900044;;8.09999752;0.020009995;1;0;;2;;1;;;1;;;;;;;;;;train

2024_10_04-B5.35.2.bmp;B5.35;1;;100.2;30;;;9.495773474;65.94900044;;8.09999752;0.020009995;1;0;;2;;;;;1;;1;;;;;;;;train

2024_10_04-B5.36.1.bmp;B5.36;1;;100.2;30;;;9.606730054;71.8695178;;15.82000017;3.424142838;2;1;;2;1;;;;1;;;;;;;;;;train

2024_10_04-B5.36.2.bmp;B5.36;0;600;100.2;30;777.9;0.000431304;9.606730054;71.8695178;;15.82000017;3.424142838;2;1;;2;1;;;;;;;;;;;;;;train

2024_10_04-B5.37.1.bmp;B5.37;0;602;100.2;30;804.5;0.00044457;10.39848713;72.8962875;;11.13997602;5.359987259;2;1;;2;;;;;1;;;;;;;;;;test

2024_10_04-B5.37.2.bmp;B5.37;1;;100.2;30;;;10.39848713;72.8962875;;11.13997602;5.359987259;2;1;;1;;;;;;;;;;;;;;;test

2024_10_04-B5.38.1.bmp;B5.38;0;600;100.2;30;783.7;0.00043452;8.798121056;62.65357956;;9.040000916;8.800165176;2;1;;2;1;;;;1;;;;;;;;;;test

2024_10_04-B5.38.2.bmp;B5.38;1;;100.2;30;;;8.798121056;62.65357956;;9.040000916;8.800165176;2;1;;2;1;;;;;;;;;;;;;;test

2024_10_04-B5.39.1.bmp;B5.39;0;600;100.2;30;804.8;0.000446219;10.38253415;69.63479779;;7.940016747;10.67774963;1;1;;2;1;;;;1;;;;;;;;;;test

2024_10_04-B5.39.2.bmp;B5.39;1;;100.2;30;;;10.38253415;69.63479779;;7.940016747;10.67774963;1;1;;2;;;;;1;;;;;;;;;;test

2024_10_04-B5.4.1.bmp;B5.4;1;;100.2;30;;;10.01360017;75.45317568;;16.14000034;0.040018082;2;0;;2;;;;;1;;;;;;;;;;train

2024_10_04-B5.4.2.bmp;B5.4;0;601;100.2;30;801.3;0.000443539;10.01360017;75.45317568;;16.14000034;0.040018082;2;0;;2;;;;;1;;;;;;;;;;train

2024_10_04-B5.40.1.bmp;B5.40;1;;100.2;30;;;8.805639126;58.02000979;;4.780029297;10.41495323;1;1;;2;;;;;1;;;;;;;;;1;train

2024_10_04-B5.40.2.bmp;B5.40;0;600;100.2;30;818.6;0.00045387;8.805639126;58.02000979;;4.780029297;10.41495323;1;1;;3;1;;;;;;;;1;;;;;;train

2024_10_04-B5.5.1.bmp;B5.5;0;601;100.2;30;773.6;0.000428206;9.070817012;69.4200515;;12.84001637;0.18000412;2;0;;1;;;;;;;;;;;;;;;train

2024_10_04-B5.5.2.bmp;B5.5;1;;100.2;30;;;9.070817012;69.4200515;;12.84001637;0.18000412;2;0;;2;;;;;1;;;;;;;;;;train

2024_10_04-B5.6.1.bmp;B5.6;0;605;100.2;30;792.4;0.000435713;9.422080485;72.87040665;;13.96000433;0.199996948;2;0;;2;;;;;1;;;;;;;;;;test

2024_10_04-B5.6.2.bmp;B5.6;1;;100.2;30;;;9.422080485;72.87040665;;13.96000433;0.199996948;2;0;;2;;;;;1;;;;;;;;;;test
