Repository: lukas1spl/Sawn-Timber-Lamellae-Analysis

# Linking Visual Timber Quality Classification to Mechanical Properties: A Comparative Study using a Wood Defect Detection Model

This repository contains the statistical data analysis sawn timber lamellae as part of my master thesis. It contains the used R-code and datasets used for evaluating the relationship of visual quality classification and strength properties.

## Dataset

- **Tree Species:** Norway Spruce (*Picea abies*)
- **Site Description** Subalpine stands, Graubünden - Switzerland
- **Sample Size:** 2'525 sawn timber lamellae sections (37 x 110 x 600 mm)
- **Data:**
  -  input datasets (post data acquisition)
  -  output datasets (post data preparation)

File: data/dataset_cleaned.csv (part 12 of 16)
filename;sample_name;up_pos;length;width;height;weight;density;moe;mor;invalid;pre_peak_displ;post_peak_displ;pre_peak_cls;post_peak_cls;quality_cropped;quality;knot_healthy;knot_dead;knot_cluster;rot;blue_stain;grain;pitch pocket;pith;crack;bark;wane;borehole;reaction wood;yellowish;split
2024_10_04-B5.7.1.bmp;B5.7;0;600;100.2;30;772.2;0.000428144;9.020733019;55.32936081;;3.239980221;2.88000679;0;1;;1;;;;;;;;;;;;;;;test

2024_10_04-B5.7.2.bmp;B5.7;1;;100.2;30;;;9.020733019;55.32936081;;3.239980221;2.88000679;0;1;;2;;;;;;;1;;;;;;;;test

2024_10_04-B5.8.1.bmp;B5.8;1;;100.2;30;;;8.194360937;42.17372384;;0;0;0;0;;3;;1;;;;;;;;;;;;;train

2024_10_04-B5.8.2.bmp;B5.8;0;599;100.2;30;824.2;0.000457738;8.194360937;42.17372384;;0;0;0;0;;3;;1;;;;;;;;;;;;;train

2024_10_04-B5.9.1.bmp;B5.9;1;;100.2;30;;;7.422184609;51.48230395;;5.720018387;0.33998394;1;0;;3;;;;1;;;;;;;;;;;test

2024_10_04-B5.9.2.bmp;B5.9;0;600;100.2;30;735.3;0.000407685;7.422184609;51.48230395;;5.720018387;0.33998394;1;0;;3;;1;;;;;;;;;;;;;test

2024_10_04-B6.1.1.bmp;B6.1;0;599;100.2;30;836;0.000464291;10.37192687;73.04945773;;7.399985313;1.820174217;1;0;;3;;;1;;;;;;;;;;;;train

2024_10_04-B6.1.2.bmp;B6.1;1;;100.2;30;;;10.37192687;73.04945773;;7.399985313;1.820174217;1;0;1;2;1;;;;;;;;;;;;;;train

2024_10_04-B6.10.1.bmp;B6.10;1;;100.2;30;;;6.323014829;37.21017438;;3.099989891;2.440021515;0;1;;2;;;;;1;;;;;;;;;;test

2024_10_04-B6.10.2.bmp;B6.10;0;600;100.2;30;685.9;0.000380295;6.323014829;37.21017438;;3.099989891;2.440021515;0;1;;3;;;;;;;;;1;;;;;;test

2024_10_04-B6.11.1.bmp;B6.11;1;;100.2;30;;;6.206039509;35.35328513;;0;1.019988537;0;0;;3;1;;;;;;;;;;;;;;train

2024_10_04-B6.11.2.bmp;B6.11;0;598;100.2;30;739.1;0.000411162;6.206039509;35.35328513;;0;1.019988537;0;0;;3;1;;;;;;;;;;;;;;train

2024_10_04-B6.12.1.bmp;B6.12;0;600;100.2;30;754.8;0.000418496;7.188755751;43.74473222;;1.339999199;0;0;0;;2;;;;;1;;;;;;;;;;test

2024_10_04-B6.12.2.bmp;B6.12;1;;100.2;30;;;7.188755751;43.74473222;;1.339999199;0;0;0;;2;;;;;1;;;;;;;;;;test

2024_10_04-B6.13.1.bmp;B6.13;1;;100.2;30;;;6.276895626;44.34427532;;4.340017319;0;1;0;;2;1;;;;1;;;;;;;;;;train

2024_10_04-B6.13.2.bmp;B6.13;0;600;100.2;30;701.6;0.000389;6.276895626;44.34427532;;4.340017319;0;1;0;;2;1;;;;;;;;;;;;;;train

2024_10_04-B6.14.1.bmp;B6.14;1;;100.2;30;;;5.908767684;25.17951158;;0;0.119999409;0;0;;3;1;;;;;;;;;;;;;;train

2024_10_04-B6.14.2.bmp;B6.14;0;601;100.2;30;730.5;0.000404349;5.908767684;25.17951158;;0;0.119999409;0;0;;3;1;;;;;;;;;;;;;;train

2024_10_04-B6.15.1.bmp;B6.15;1;;100.2;30;;;7.856317551;51.72415423;;3.379996777;0.659980774;0;0;;2;1;;;;1;;1;;;;;;;;train

2024_10_04-B6.15.2.bmp;B6.15;0;600;100.2;30;790.7;0.000438401;7.856317551;51.72415423;;3.379996777;0.659980774;0;0;;3;1;;;;;;;;1;;;;;1;train

2024_10_04-B6.16.1.bmp;B6.16;0;602;100.2;30;806.7;0.000445786;9.597666191;68.87250889;;9.800006866;8.766038895;2;1;;2;1;;;;1;;;;;;;;;;train

2024_10_04-B6.16.2.bmp;B6.16;1;;100.2;30;;;9.597666191;68.87250889;;9.800006866;8.766038895;2;1;;1;;;;;;;;;;;;;;1;train

2024_10_04-B6.17.1.bmp;B6.17;0;600;100.2;30;890.1;0.000493513;12.30252096;84.6382333;;10.51998329;6.831367493;2;1;;2;;;;;1;;;;;;;;;;train

2024_10_04-B6.17.2.bmp;B6.17;1;;100.2;30;;;12.30252096;84.6382333;;10.51998329;6.831367493;2;1;;2;;;;;1;;;;;;;;;;train

2024_10_04-B6.18.1.bmp;B6.18;1;;100.2;30;;;9.222388181;72.59504429;;15.13999987;0.100000381;2;0;;3;;;;;1;;;;;;;;;;train

2024_10_04-B6.18.2.bmp;B6.18;0;600;100.2;30;762.2;0.000422599;9.222388181;72.59504429;;15.13999987;0.100000381;2;0;;2;;;;;1;;;;;;;;;;train

2024_10_04-B6.19.1.bmp;B6.19;0;598;100.2;30;835.1;0.000464567;9.702655287;66.5689227;;4.000008106;1.379979134;1;0;;3;;;;;;;;;1;;;;;;test

2024_10_04-B6.19.2.bmp;B6.19;1;;100.2;30;;;9.702655287;66.5689227;;4.000008106;1.379979134;1;0;;1;;;;;;;;;;;;;;;test

2024_10_04-B6.2.1.bmp;B6.2;1;;100.2;30;;;8.991279438;68.69255629;;13.01999331;1.759996414;2;0;;3;;;;;1;;;;;;;;;;train

2024_10_04-B6.2.2.bmp;B6.2;0;599;100.2;30;752.8;0.000418084;8.991279438;68.69255629;;13.01999331;1.759996414;2;0;;2;;;;;1;;;;;;;;;;train

2024_10_04-B6.20.1.bmp;B6.20;1;;100.2;30;;;8.91441154;54.61965717;;5.159999847;3.080008507;1;1;2;3;;;;;;;;;1;;;;;;train

2024_10_04-B6.20.2.bmp;B6.20;0;599;100.2;30;807.5;0.000448463;8.91441154;54.61965717;;5.159999847;3.080008507;1;1;1;2;;1;;;;;;;;;;;;;train

2024_10_04-B6.21.1.bmp;B6.21;0;602;100.2;30;706.6;0.00039047;8.665257859;61.90509606;;9.94001627;8.099996567;2;1;;3;;;;;1;;;;;;;;;;train

2024_10_04-B6.21.2.bmp;B6.21;1;;100.2;30;;;8.665257859;61.90509606;;9.94001627;8.099996567;2;1;;2;1;;;;;;;;;;;;;;train

2024_10_04-B6.22.1.bmp;B6.22;0;600;100.2;30;874.2;0.000484697;12.58249772;90.82374314;;14.40001488;4.997825623;2;1;;3;;;;;1;;;;;;;;;;test

2024_10_04-B6.22.2.bmp;B6.22;1;;100.2;30;;;12.58249772;90.82374314;;14.40001488;4.997825623;2;1;;2;;;;;1;;;;;;;;;;test

2024_10_04-B6.23.1.bmp;B6.23;1;;100.2;30;;;10.16505154;74.46557568;;14.55998802;9.096967697;2;1;;2;1;;;;1;;;;;;;;;;test

2024_10_04-B6.23.2.bmp;B6.23;0;602;100.2;30;808.9;0.000447002;10.16505154;74.46557568;;14.55998802;9.096967697;2;1;;3;1;;;;;;;;;;;;;1;test

2024_10_04-B6.24.1.bmp;B6.24;1;;100.2;30;;;3.920844513;10.67118936;;0.700001955;9.969988585;0;1;;2;1;;;;;;1;;;;;;;;train

2024_10_04-B6.24.2.bmp;B6.24;0;601;100.2;30;792.7;0.000438779;3.920844513;10.67118936;;0.700001955;9.969988585;0;1;;3;1;;;;;;;;;;;;;;train

2024_10_04-B6.25.1.bmp;B6.25;1;;100.2;30;;;12.28778625;84.22169333;;12.27998161;5.367387772;2;1;;2;;;;;1;;;;;;;;;;train

2024_10_04-B6.25.2.bmp;B6.25;0;600;100.2;30;866.8;0.000480594;12.28778625;84.22169333;;12.27998161;5.367387772;2;1;;3;;;;;1;;;;;;;;;;train

2024_10_04-B6.26.1.bmp;B6.26;0;602;100.2;30;698.3;0.000385884;8.778877884;59.71549089;;9.100007534;0.300000191;2;0;;2;1;;;;1;;;;;;;;;;train

2024_10_04-B6.26.2.bmp;B6.26;1;;100.2;30;;;8.778877884;59.71549089;;9.100007534;0.300000191;2;0;;1;;;;;;;;;;;;;;;train

2024_10_04-B6.27.1.bmp;B6.27;1;;100.2;30;;;9.370321411;67.11662125;;8.70000267;8.366971016;2;1;;2;1;;;;1;;;;;;;;;;train

2024_10_04-B6.27.2.bmp;B6.27;0;598;100.2;30;830.9;0.00046223;9.370321411;67.11662125;;8.70000267;8.366971016;2;1;;3;1;;;;;;;;;;;;;;train

2024_10_04-B6.28.1.bmp;B6.28;1;;100.2;30;;;11.33959322;74.1556779;;6.220001221;9.757342339;1;1;;2;;;;;1;;;;;;;;;;train

2024_10_04-B6.28.2.bmp;B6.28;0;600;100.2;30;857.6;0.000475493;11.33959322;74.1556779;;6.220001221;9.757342339;1;1;;3;;;;;1;;;;;;;;;1;train

2024_10_04-B6.29.1.bmp;B6.29;1;;100.2;30;;;9.753703803;72.57194108;;12.49998665;12.54858589;2;1;;3;;;;;;;;;1;;;;;;train

2024_10_04-B6.29.2.bmp;B6.29;0;600;100.2;30;833.3;0.00046202;9.753703803;72.57194108;;12.49998665;12.54858589;2;1;;2;1;;;;;;;;;;;;;1;train

2024_10_04-B6.3.1.bmp;B6.3;0;600;100.2;30;865.2;0.000479707;11.62189027;74.70109098;;8.801769257;10.1739912;2;1;;3;;1;;;;;;;;;;;;;train

2024_10_04-B6.3.2.bmp;B6.3;1;;100.2;30;;;11.62189027;74.70109098;;8.801769257;10.1739912;2;1;;3;;;;;1;;;;;;;;;;train

2024_10_04-B6.30.1.bmp;B6.30;1;;100.2;30;;;9.094861786;68.18551861;;9.920002937;2.619998932;2;1;;2;1;;;;1;;;;;;;;;;train

2024_10_04-B6.30.2.bmp;B6.30;0;600;100.2;30;826.2;0.000458084;9.094861786;68.18551861;;9.920002937;2.619998932;2;1;;1;;;;;;;;;;;;;;1;train

2024_10_04-B6.31.1.bmp;B6.31;0;604;100.2;30;689.4;0.000379704;7.491478978;54.91351282;;7.699995041;0.840003967;1;0;;2;;1;;;1;;;;;;;;;;train

2024_10_04-B6.31.2.bmp;B6.31;1;;100.2;30;;;7.491478978;54.91351282;;7.699995041;0.840003967;1;0;;1;;;;;;;;;;;;;;;train

2024_10_04-B6.32.1.bmp;B6.32;1;;100.2;30;;;7.703142387;50.10398636;;2.220004082;1.499976158;0;0;;2;;;;;1;;;;;;;;;;train

2024_10_04-B6.32.2.bmp;B6.32;0;601;100.2;30;801.6;0.000443705;7.703142387;50.10398636;;2.220004082;1.499976158;0;0;;3;1;;;;;1;;;1;;;;;;train

2024_10_04-B6.33.1.bmp;B6.33;1;;100.2;30;;;8.210822978;55.04571911;;7.720003605;0;1;0;;2;1;;;;1;;;;;;;;;;test

2024_10_04-B6.33.2.bmp;B6.33;0;602;100.2;30;706.2;0.000390249;8.210822978;55.04571911;;7.720003605;0;1;0;1;2;1;;;;;;;;;;;;;;test

2024_10_04-B6.34.1.bmp;B6.34;0;600;100.2;30;753.8;0.000417942;7.904130843;65.00163735;;11.49999857;0;2;0;;3;;;;;1;;;;;;;;;;train

2024_10_04-B6.34.2.bmp;B6.34;1;;100.2;30;;;7.904130843;65.00163735;;11.49999857;0;2;0;;2;;;;;1;;;;;;;;;;train

2024_10_04-B6.35.1.bmp;B6.35;0;600;100.2;30;699;0.000387558;6.094630689;44.90838148;;4.299992085;0;1;0;;3;;;;;;;;;1;;;;;;test

2024_10_04-B6.35.2.bmp;B6.35;1;;100.2;30;;;6.094630689;44.90838148;;4.299992085;0;1;0;;3;;;;;;;;;1;;;;;;test

2024_10_04-B6.36.1.bmp;B6.36;1;;100.2;30;;;7.642648044;52.38090226;;7.379999638;0;1;0;;2;1;1;;;;;;;;;;;;;train

2024_10_04-B6.36.2.bmp;B6.36;0;600;100.2;30;706.3;0.000391606;7.642648044;52.38090226;;7.379999638;0;1;0;;2;1;1;;;1;;;;;;;;;;train

2024_10_04-B6.37.1.bmp;B6.37;1;;100.2;30;;;7.908399232;46.67454641;;5.719996929;0.400000572;1;0;;2;1;;;;;;;;;;;;;;train

2024_10_04-B6.37.2.bmp;B6.37;0;601;100.2;30;706.1;0.000390843;7.908399232;46.67454641;;5.719996929;0.400000572;1;0;;2;1;;;;1;;;;;;;;;;train

2024_10_04-B6.38.1.bmp;B6.38;0;600;100.2;30;816.7;0.000452817;7.742542398;64.01121585;;10.0200038;0;2;0;;3;1;;;;;;;;1;;;;;;train

2024_10_04-B6.38.2.bmp;B6.38;1;;100.2;30;;;7.742542398;64.01121585;;10.0200038;0;2;0;;2;1;1;;;1;;;;;;;;;;train

2024_10_04-B6.39.1.bmp;B6.39;1;;100.2;30;;;8.882086938;60.62109667;;11.20000362;0;2;0;;1;;;;;;;;;;;;;;;train

2024_10_04-B6.39.2.bmp;B6.39;0;599;100.2;30;687.4;0.000381763;8.882086938;60.62109667;;11.20000362;0;2;0;;2;;;;;1;;;;;;;;;;train

2024_10_04-B6.4.1.bmp;B6.4;1;;100.2;30;;;7.552751905;46.07473042;;4.720007896;1.28000164;1;0;;2;;1;;;1;;;;;;;;;;test

2024_10_04-B6.4.2.bmp;B6.4;0;602;100.2;30;709.3;0.000391962;7.552751905;46.07473042;;4.720007896;1.28000164;1;0;;2;1;;;;;;;;;;;;;;test

2024_10_04-B6.40.1.bmp;B6.40;1;;100.2;30;;;8.504911996;61.40178627;;12.74001646;0;2;0;;2;1;;;;;;;;;;;;;;train

2024_10_04-B6.40.2.bmp;B6.40;0;602;100.2;30;721.9;0.000398925;8.504911996;61.40178627;;12.74001646;0;2;0;;3;;;;;1;;;;;;;;;;train

2024_10_04-B6.5.1.bmp;B6.5;0;600;100.2;30;880;0.000487913;12.34225396;84.69347438;;13.43998766;4.319364548;2;1;;3;;;;;1;;;;;;;;;;train

2024_10_04-B6.5.2.bmp;B6.5;1;;100.2;30;;;12.34225396;84.69347438;;13.43998766;4.319364548;2;1;;2;;;;;1;;;;;;;;;;train

2024_10_04-B6.6.1.bmp;B6.6;0;600;100.2;30;761.6;0.000422267;7.982080047;65.26053362;;11.49999523;0.059995651;2;0;;2;;;;;1;;;;;;;;;;train

2024_10_04-B6.6.2.bmp;B6.6;1;;100.2;30;;;7.982080047;65.26053362;;11.49999523;0.059995651;2;0;;3;;;;1;1;;;;;;;;;;train

2024_10_04-B6.7.1.bmp;B6.7;1;;100.2;30;;;8.958080735;63.6660127;;12.28002119;0;2;0;;2;;;;;1;;1;;;;;;;;train

2024_10_04-B6.7.2.bmp;B6.7;0;600;100.2;30;698.4;0.000387226;8.958080735;63.6660127;;12.28002119;0;2;0;;1;;;;;;;;;;;;;;;train

2024_10_04-B6.8.1.bmp;B6.8;1;;100.2;30;;;8.591150143;61.4441186;;10.50001812;0;2;0;;3;;;;;1;;;;;;;;;;test

2024_10_04-B6.8.2.bmp;B6.8;0;600;100.2;30;709.4;0.000393324;8.591150143;61.4441186;;10.50001812;0;2;0;;2;1;1;;;;;;;;;;;;;test

2024_10_04-B6.9.1.bmp;B6.9;1;;100.2;30;;;6.747656372;36.77513869;;0.920006275;0.699981689;0;0;;3;1;;;;;;;;;;;;;;train

2024_10_04-B6.9.2.bmp;B6.9;0;599;100.2;30;708.6;0.000393537;6.747656372;36.77513869;;0.920006275;0.699981689;0;0;;3;1;;;;;;;;;;;;;;train

2024_10_04-B7.10.1.bmp;B7.10;0;600;100.2;30;871.3;0.000483089;12.86608712;85.05526057;;12.43999815;6.174844742;2;1;;2;;;;;1;;;;;;;;;;train

2024_10_04-B7.10.2.bmp;B7.10;1;;100.2;30;;;12.86608712;85.05526057;;12.43999815;6.174844742;2;1;;2;;;;;1;;;;;;;;;;train

2024_10_04-B7.11.1.bmp;B7.11;1;;100.2;30;;;9.072123208;56.17599274;;5.619995594;1.380004883;1;0;;2;;;;;1;;1;;;;;;;;train

2024_10_04-B7.11.2.bmp;B7.11;0;598;100.2;30;753.5;0.000419173;9.072123208;56.17599274;;5.619995594;1.380004883;1;0;;2;1;;;;;;;;;;;;;;train

2024_10_04-B7.12.1.bmp;B7.12;0;601;100.2;30;826.6;0.000457543;8.61149418;54.11767286;;4.419993401;6.295360565;1;1;;3;;1;;;;;;;;;;;;;train

2024_10_04-B7.12.2.bmp;B7.12;1;;100.2;30;;;8.61149418;54.11767286;;4.419993401;6.295360565;1;1;;3;;1;;;;;;;;;;;;;train

2024_10_04-B7.13.1.bmp;B7.13;1;;100.2;30;;;9.060511112;71.97465908;;13.62001181;1.001998901;2;0;;3;;;;;1;;;;;;;;;;train

2024_10_04-B7.13.2.bmp;B7.13;0;600;100.2;30;772.3;0.000428199;9.060511112;71.97465908;;13.62001181;1.001998901;2;0;;2;;;;;1;;1;;;;;;;;train

2024_10_04-B7.14.1.bmp;B7.14;0;599;100.2;30;757.5;0.000420695;9.342825705;63.96978504;;6.119991779;2.802022934;1;1;;2;1;;;;;;;;;;;;;1;train

2024_10_04-B7.14.2.bmp;B7.14;1;;100.2;30;;;9.342825705;63.96978504;;6.119991779;2.802022934;1;1;;1;;;;;;;;;;;;;;;train

2024_10_04-B7.15.1.bmp;B7.15;0;600;100.2;30;806.4;0.000447106;9.329874144;76.93149833;;14.21999502;0;2;0;1;2;;;;;1;;;;;;;;;;test

2024_10_04-B7.15.2.bmp;B7.15;1;;100.2;30;;;9.329874144;76.93149833;;14.21999502;0;2;0;;3;;;;;;;;;1;;;;;;test

2024_10_04-B7.16.1.bmp;B7.16;1;;100.2;30;;;7.606704279;45.92332912;;2.180016518;1.459989548;0;0;;2;1;;;;1;;;;;;;;;;train

2024_10_04-B7.16.2.bmp;B7.16;0;600;100.2;30;717.2;0.000397649;7.606704279;45.92332912;;2.180016518;1.459989548;0;0;;2;1;;;;;;;;;;;;;;train

2024_10_04-B7.17.1.bmp;B7.17;0;600;100.2;30;772.7;0.000428421;9.473444732;69.91813736;;11.3199892;2.020009995;2;1;;2;;;;;1;;1;;;;;;;;train

2024_10_04-B7.17.2.bmp;B7.17;1;;100.2;30;;;9.473444732;69.91813736;;11.3199892;2.020009995;2;1;;2;;;;;1;;;;;;;;;;train

2024_10_04-B7.18.1.bmp;B7.18;1;;100.2;30;;;6.531687015;40.3391508;;7.099995613;0.660003662;1;0;;2;;;;;1;;;;;;;;;;train

2024_10_04-B7.18.2.bmp;B7.18;0;600;100.2;30;785.8;0.000435684;6.531687015;40.3391508;;7.099995613;0.660003662;1;0;;2;;1;;;1;;;;;;;;;;train

2024_10_04-B7.19.1.bmp;B7.19;1;;100.2;30;;;5.361011448;19.66324431;;3.399991989;0.339995861;0;0;;2;;;;;1;;;;;;;;;;train

2024_10_04-B7.19.2.bmp;B7.19;0;605;100.2;30;854.6;0.000469914;5.361011448;19.66324431;;3.399991989;0.339995861;0;0;;3;;1;;;;;;;;;;;;1;train

2024_10_04-B7.2.1.bmp;B7.2;1;;100.2;30;;;12.54227186;87.16837809;;13.40000772;4.14616394;2;1;;2;;;;;1;;;;;;;;;;train

2024_10_04-B7.2.2.bmp;B7.2;0;601;100.2;30;877.5;0.000485717;12.54227186;87.16837809;;13.40000772;4.14616394;2;1;;2;;;1;;1;;;;;;;;;;train

2024_10_04-B7.20.1.bmp;B7.20;0;600;100.2;30;775.3;0.000429862;9.412430266;66.81480301;;10.78001118;0.515987396;2;0;;2;1;;;;;;;;;;;;;;train

2024_10_04-B7.20.2.bmp;B7.20;1;;100.2;30;;;9.412430266;66.81480301;;10.78001118;0.515987396;2;0;;1;;;;;;;;;;;;;;;train

2024_10_04-B7.21.1.bmp;B7.21;0;602;100.2;30;765.9;0.00042324;9.07098746;64.1275262;;6.800021172;0;1;0;;2;1;;;;1;;;;;;;;;;train

2024_10_04-B7.21.2.bmp;B7.21;1;;100.2;30;;;9.07098746;64.1275262;;6.800021172;0;1;0;;1;;;;;;;;;;;;;;1;train

2024_10_04-B7.22.1.bmp;B7.22;0;602;100.2;30;808.7;0.000446891;10.31759758;77.42032536;;11.71998882;0.099996567;2;0;;2;;;;;1;;;;;;;;;;train

2024_10_04-B7.22.2.bmp;B7.22;1;;100.2;30;;;10.31759758;77.42032536;;11.71998882;0.099996567;2;0;;1;;;;;;;;;;;;;;;train

2024_10_04-B7.23.1.bmp;B7.23;0;598;100.2;30;772.2;0.000429576;8.300384195;52.5463185;;6.640003681;5.304961205;1;1;;2;;1;;;;;;;;;;;;;test

2024_10_04-B7.23.2.bmp;B7.23;1;;100.2;30;;;8.300384195;52.5463185;;6.640003681;5.304961205;1;1;;2;1;;;;;;;;;;;;;;test

2024_10_04-B7.24.1.bmp;B7.24;0;600;100.2;30;712.3;0.000394932;7.202729344;40.82248589;;0.479997635;0;0;0;;2;1;;;;1;;;;;;;;;;train

2024_10_04-B7.24.2.bmp;B7.24;1;;100.2;30;;;7.202729344;40.82248589;;0.479997635;0;0;0;;2;1;;;;;;;;;;;;;;train

2024_10_04-B7.25.1.bmp;B7.25;1;;100.2;30;;;9.279773551;72.41835177;;13.67998505;0.020015717;2;0;;2;;;;;1;;;;;;;;;;train

2024_10_04-B7.25.2.bmp;B7.25;0;600;100.2;30;770.1;0.000426979;9.279773551;72.41835177;;13.67998505;0.020015717;2;0;;2;;;;;1;;1;;;;;;;;train

2024_10_04-B7.26.1.bmp;B7.26;0;596;100.2;30;786.9;0.000439222;9.11780694;70.81722298;;13.51999044;0;2;0;;2;;1;;;1;;;;;;;;;;train

2024_10_04-B7.26.2.bmp;B7.26;1;;100.2;30;;;9.11780694;70.81722298;;13.51999044;0;2;0;;2;;;;;1;;;;;;;;;;train

2024_10_04-B7.27.1.bmp;B7.27;1;;100.2;30;;;7.405336883;45.30218372;;1.560008049;0;0;0;;2;;;;;1;;;;;;;;;;train

2024_10_04-B7.27.2.bmp;B7.27;0;605;100.2;30;711.3;0.000391119;7.405336883;45.30218372;;1.560008049;0;0;0;;1;;;;;;;;;;;;;;;train

2024_10_04-B7.28.1.bmp;B7.28;0;601;100.2;30;727.6;0.000402744;7.174088572;43.39508483;;7.520013332;0.039973259;1;0;;2;1;;;;1;;;;;;;;;;train

2024_10_04-B7.28.2.bmp;B7.28;1;;100.2;30;;;7.174088572;43.39508483;;7.520013332;0.039973259;1;0;;2;1;;;;;;;;;;;;;;train

2024_10_04-B7.29.1.bmp;B7.29;1;;100.2;30;;;7.986451819;53.57051522;;4.420013905;0;1;0;;3;;;;;;;;;;1;;;;;train

2024_10_04-B7.29.2.bmp;B7.29;0;600;100.2;30;771.6;0.000427811;7.986451819;53.57051522;;4.420013905;0;1;0;;3;;;;;;;;;;1;;;;;train

2024_10_04-B7.3.1.bmp;B7.3;1;;100.2;30;;;8.282968778;50.28525956;;4.920002937;2.019990921;1;1;;2;1;;;;1;;;;;;;;;;test

2024_10_04-B7.3.2.bmp;B7.3;0;602;100.2;30;729.6;0.00040318;8.282968778;50.28525956;;4.920002937;2.019990921;1;1;;3;;1;;;;;;;;;;;;;test

2024_10_04-B7.30.1.bmp;B7.30;1;;100.2;30;;;10.30485133;75.4531903;;8.359984875;5.762581825;2;1;;2;;;;;1;;;;;;;;;;train

2024_10_04-B7.30.2.bmp;B7.30;0;602;100.2;30;832.6;0.000460099;10.30485133;75.4531903;;8.359984875;5.762581825;2;1;;2;;;;;1;;;;;;;;;;train

2024_10_04-B7.31.1.bmp;B7.31;0;603;100.2;30;718.9;0.000396609;8.185047482;61.92910078;;9.29999876;0.019996643;2;0;;2;1;;;;;;;;;;;;;;train

2024_10_04-B7.31.2.bmp;B7.31;1;;100.2;30;;;8.185047482;61.92910078;;9.29999876;0.019996643;2;0;;2;1;;;;1;;;;;;;;;;train

2024_10_04-B7.32.1.bmp;B7.32;1;;100.2;30;;;6.37097925;42.39635475;;1.900010586;0;0;0;;2;1;;;;1;;;;;;;;;;test

2024_10_04-B7.32.2.bmp;B7.32;0;603;100.2;30;737.3;0.00040676;6.37097925;42.39635475;;1.900010586;0;0;0;;2;1;;;;;;;;;;;;;;test

2024_10_04-B7.33.1.bmp;B7.33;0;600;100.2;30;774.4;0.000429363;9.936394547;73.55205604;;12.32000542;0.040008545;2;0;;2;;;;;1;;1;;;;;;;;train

2024_10_04-B7.33.2.bmp;B7.33;1;;100.2;30;;;9.936394547;73.55205604;;12.32000542;0.040008545;2;0;;2;;;;;1;;;;;;;;;;train

2024_10_04-B7.34.1.bmp;B7.34;0;600;100.2;30;791.1;0.000438623;8.466933839;69.11870595;;11.52000761;0;2;0;;2;;;;;1;;1;;;;;;;;test

2024_10_04-B7.34.2.bmp;B7.34;1;;100.2;30;;;8.466933839;69.11870595;;11.52000761;0;2;0;;2;;;;;1;;;;;;;;;;test

2024_10_04-B7.35.1.bmp;B7.35;0;599;100.2;30;797.7;0.00044302;9.866592925;74.43223904;;14.21999931;0;2;0;;2;;1;;;1;;;;;;;;;1;train

2024_10_04-B7.35.2.bmp;B7.35;1;;100.2;30;;;9.866592925;74.43223904;;14.21999931;0;2;0;;2;;1;;;;;;;;;;;;;train

2024_10_04-B7.36.1.bmp;B7.36;1;;100.2;30;;;9.004254811;73.90822359;;13.49999666;0;2;0;1;3;;;;1;;;;;;;;;;;train

2024_10_04-B7.36.2.bmp;B7.36;0;601;100.2;30;844.6;0.000467506;9.004254811;73.90822359;;13.49999666;0;2;0;;2;;;;;1;;1;;;;;;;;train

2024_10_04-B7.37.1.bmp;B7.37;0;597;100.2;30;801;0.000446343;6.28149785;24.24604648;;0.480010509;9.360012531;0;1;;3;;1;;;;;;;;;;;;;train

2024_10_04-B7.37.2.bmp;B7.37;1;;100.2;30;;;6.28149785;24.24604648;;0.480010509;9.360012531;0;1;;2;;1;;;1;;;;;;;;;1;train

2024_10_04-B7.38.1.bmp;B7.38;1;;100.2;30;;;8.484313677;68.2285819;;12.38000107;0;2;0;;2;;;;;1;;;;;;;;;;train

2024_10_04-B7.38.2.bmp;B7.38;0;600;100.2;30;766.3;0.000424872;8.484313677;68.2285819;;12.38000107;0;2;0;;2;;1;;;1;;;;;;;;;;train

2024_10_04-B7.39.1.bmp;B7.39;0;599;100.2;30;785.9;0.000436467;8.560729045;67.44806286;;10.50000763;0;2;0;;2;;;;;1;;;;;;;;;;train

2024_10_04-B7.39.2.bmp;B7.39;1;;100.2;30;;;8.560729045;67.44806286;;10.50000763;0;2;0;;2;;;;;1;;1;;;;;;;;train

2024_10_04-B7.4.1.bmp;B7.4;0;602;100.2;30;863.6;0.000477229;9.88219514;71.1913965;;9.359984398;1.780015945;2;0;;2;1;;;;1;;;;;;;;;;test

2024_10_04-B7.4.2.bmp;B7.4;1;;100.2;30;;;9.88219514;71.1913965;;9.359984398;1.780015945;2;0;;2;1;;;;;;;;;;;;;;test

2024_10_04-B7.40.1.bmp;B7.40;0;598;100.2;30;783;0.000435584;9.287673208;62.88453854;;7.379989147;2.360011101;1;1;;2;1;1;;;1;;;;;;;;;1;train

2024_10_04-B7.40.2.bmp;B7.40;1;;100.2;30;;;9.287673208;62.88453854;;7.379989147;2.360011101;1;1;1;2;;1;;;;;;;;;;;;;train

2024_10_04-B7.5.1.bmp;B7.5;0;601;100.2;30;877.9;0.000485939;11.98588207;70.75054481;;4.620002747;13.10736656;1;1;;3;;1;;;;;;;;;;;;;test

2024_10_04-B7.5.2.bmp;B7.5;1;;100.2;30;;;11.98588207;70.75054481;;4.620002747;13.10736656;1;1;;3;;;;;1;;;;;;;;;;test

2024_10_04-B7.6.1.bmp;B7.6;1;;100.2;30;;;5.897683391;40.19525646;;3.039993286;0;0;0;;2;1;;1;;1;;;;;;;;;;train

2024_10_04-B7.6.2.bmp;B7.6;0;600;100.2;30;719.5;0.000398924;5.897683391;40.19525646;;3.039993286;0;0;0;;3;;;;;;;;;1;;;;;;train

2024_10_04-B7.7.1.bmp;B7.7;0;602;100.2;30;755.8;0.000417659;7.491772227;55.10985841;;5.43999958;0;1;0;;3;;;;;;;1;;;;;;;;train

2024_10_04-B7.7.2.bmp;B7.7;1;;100.2;30;;;7.491772227;55.10985841;;5.43999958;0;1;0;;2;;;;;1;;1;;;;;;;;train

2024_10_04-B7.8.1.bmp;B7.8;1;;100.2;30;;;8.258801653;49.23875881;;4.700005054;5.660002708;1;1;;2;;1;;;1;;;;;;;;;;train

2024_10_04-B7.8.2.bmp;B7.8;0;602;100.2;30;709.2;0.000391907;8.258801653;49.23875881;;4.700005054;5.660002708;1;1;;2;1;;;;;;;;;;;;;;train

2024_10_04-B7.9.1.bmp;B7.9;1;;100.2;30;;;8.068255757;61.15929274;;9.200025558;3.835353851;2;1;;3;;;;;1;;;;;;;;;;test

2024_10_04-B7.9.2.bmp;B7.9;0;600;100.2;30;752.7;0.000417332;8.068255757;61.15929274;;9.200025558;3.835353851;2;1;;3;;1;;1;;;;;;;;;;;test

2024_10_04-B8.1.1.bmp;B8.1;0;600;100.2;30;858.9;0.000476214;7.776012574;55.03565623;;7.279987812;0.020003319;1;0;;3;;1;;;;;;;;;;;;;train

2024_10_04-B8.1.2.bmp;B8.1;1;;100.2;30;;;7.776012574;55.03565623;;7.279987812;0.020003319;1;0;;3;;1;;1;;;;;;;;;;;train

2024_10_04-B8.10.1.bmp;B8.10;0;602;100.2;30;793.2;0.000438326;7.560283667;45.07351021;;5.879983902;1.520014763;1;0;;3;;1;;;;;;;;;;;;;train

2024_10_04-B8.10.2.bmp;B8.10;1;;100.2;30;;;7.560283667;45.07351021;;5.879983902;1.520014763;1;0;;3;;1;;;1;;;;;;;;;;train

2024_10_04-B8.11.1.bmp;B8.11;1;;100.2;30;;;6.839818088;42.3957846;;2.799972534;1.700009346;0;0;;2;;;;;1;;;;;;;;;;test

2024_10_04-B8.11.2.bmp;B8.11;0;601;100.2;30;802.3;0.000444092;6.839818088;42.3957846;;2.799972534;1.700009346;0;0;;3;;;;;;;;;1;1;;;;1;test

2024_10_04-B8.12.1.bmp;B8.12;0;600;100.2;30;891;0.000494012;11.85406885;82.43916464;;11.56000328;5.386539459;2;1;;3;;;;;1;;;;;;;;;;train

2024_10_04-B8.12.2.bmp;B8.12;1;;100.2;30;;;11.85406885;82.43916464;;11.56000328;5.386539459;2;1;2;3;;1;;;;;;;;;;;;;train

2024_10_04-B8.13.1.bmp;B8.13;1;;100.2;30;;;6.821787293;59.9788314;;12.68002653;0;2;0;;3;;;;1;;;;;;;;;;;train

2024_10_04-B8.13.2.bmp;B8.13;0;599;100.2;30;708.2;0.000393315;6.821787293;59.9788314;;12.68002653;0;2;0;1;3;;1;;;;;;;;;;;;;train

2024_10_04-B8.14.1.bmp;B8.14;0;602;100.2;30;812.3;0.000448881;9.771657715;72.32663092;;12.0999999;2.17999649;2;1;;2;;;;;1;;;;;;;;;;train

2024_10_04-B8.14.2.bmp;B8.14;1;;100.2;30;;;9.771657715;72.32663092;;12.0999999;2.17999649;2;1;;1;;;;;;;;;;;;;;1;train

2024_10_04-B8.15.1.bmp;B8.15;0;600;100.2;30;891.9;0.000494511;11.79919255;57.30558902;;10.19535065;4.102018356;2;1;;3;;1;;;1;;;;;;;;;;train

2024_10_04-B8.15.2.bmp;B8.15;1;;100.2;30;;;11.79919255;57.30558902;;10.19535065;4.102018356;2;1;;3;;;;;1;;;;;;;;;;train

2024_10_04-B8.16.1.bmp;B8.16;0;599;100.2;30;779.1;0.000432691;6.67058437;48.89949106;;4.380021572;0;1;0;;3;;;1;;1;;;;;;;;;;train

2024_10_04-B8.16.2.bmp;B8.16;1;;100.2;30;;;6.67058437;48.89949106;;4.380021572;0;1;0;1;3;;;1;;;;;;;;;;;;train

2024_10_04-B8.17.1.bmp;B8.17;1;;100.2;30;;;8.428575829;61.49511524;;9.140003681;0;2;0;;2;;1;;;1;;;;;;;;;;train

2024_10_04-B8.17.2.bmp;B8.17;0;599;100.2;30;793.6;0.000440743;8.428575829;61.49511524;;9.140003681;0;2;0;2;3;;;;;;;;;;1;;;;;train

2024_10_04-B8.18.1.bmp;B8.18;0;599;100.2;30;748.8;0.000415863;8.732843209;65.71198911;;13.87999249;2.947364807;2;1;;2;;;;;1;;;;;;;;;;train

2024_10_04-B8.18.2.bmp;B8.18;1;;100.2;30;;;8.732843209;65.71198911;;13.87999249;2.947364807;2;1;;2;;;;;1;;;;;;;;;;train

2024_10_04-B8.19.1.bmp;B8.19;1;;100.2;30;;;8.895030749;64.87225744;;8.400007248;0.339986801;2;0;;2;;;;;1;;;;;;;;;;train

2024_10_04-B8.19.2.bmp;B8.19;0;600;100.2;30;769.3;0.000426536;8.895030749;64.87225744;;8.400007248;0.339986801;2;0;;2;;1;;;;;;;;;;;;1;train

2024_10_04-B8.2.1.bmp;B8.2;0;599;100.2;30;789;0.000438189;8.707918823;56.25120852;;5.36000967;1.260005951;1;0;2;3;;1;;;;;;;;;;;;;test

2024_10_04-B8.2.2.bmp;B8.2;1;;100.2;30;;;8.707918823;56.25120852;;5.36000967;1.260005951;1;0;;1;;;;;;;;;;;;;;;test

2024_10_04-B8.20.1.bmp;B8.20;1;;100.2;30;;;8.674386283;51.17315174;;2.99998951;3.024169922;0;1;;2;;;;;1;;;;;;;;;;train

2024_10_04-B8.20.2.bmp;B8.20;0;600;100.2;30;784.9;0.000435185;8.674386283;51.17315174;;2.99998951;3.024169922;0;1;;2;1;;;;;;;;;;;;;1;train

2024_10_04-B8.21.1.bmp;B8.21;0;599;100.2;30;768.6;0.000426859;8.530758281;56.55298777;;4.819991112;4.349994659;1;1;;2;;;;;1;;;;;;;;;;test

2024_10_04-B8.21.2.bmp;B8.21;1;;100.2;30;;;8.530758281;56.55298777;;4.819991112;4.349994659;1;1;;2;;;;;1;;;;;;;;;;test

2024_10_04-B8.22.1.bmp;B8.22;1;;100.2;30;;;8.731568828;58.70082589;;3.920007229;0.019996643;1;0;;2;;;;;1;;1;;;;;;;;test

2024_10_04-B8.22.2.bmp;B8.22;0;601;100.2;30;786.8;0.000435513;8.731568828;58.70082589;;3.920007229;0.019996643;1;0;;2;1;;;;;;;;;;;;;;test

2024_10_04-B8.23.1.bmp;B8.23;0;600;100.2;30;866.5;0.000480428;5.891467217;40.37071852;;3.240002155;0;0;0;;3;1;;;;;;;;1;;;;;;train

2024_10_04-B8.23.2.bmp;B8.23;1;;100.2;30;;;5.891467217;40.37071852;;3.240002155;0;0;0;;3;1;;;;;;;;;;;;;;train

2024_10_04-B8.24.1.bmp;B8.24;0;600;100.2;30;799;0.000443003;10.55482035;77.01706938;;14.28000021;3.814002991;2;1;;1;;;;;;;;;;;;;;;train

2024_10_04-B8.24.2.bmp;B8.24;1;;100.2;30;;;10.55482035;77.01706938;;14.28000021;3.814002991;2;1;;1;;;;;;;;;;;;;;1;train

2024_10_04-B8.25.1.bmp;B8.25;1;;100.2;30;;;8.63476445;64.9674333;;7.080006123;5.423895836;1;1;;2;;;;;1;;1;;;;;;;;train

2024_10_04-B8.25.2.bmp;B8.25;0;601;100.2;30;818.9;0.000453281;8.63476445;64.9674333;;7.080006123;5.423895836;1;1;;2;1;;;;;;;;;;;;;;train

2024_10_04-B8.26.1.bmp;B8.26;1;;100.2;30;;;8.694095807;66.02373866;;14.0800066;0;2;0;;2;;;;;1;;;;;;;;;;train

2024_10_04-B8.26.2.bmp;B8.26;0;601;100.2;30;754;0.000417357;8.694095807;66.02373866;;14.0800066;0;2;0;;2;;;;;1;;;;;;;;;;train

2024_10_04-B8.27.1.bmp;B8.27;0;600;100.2;30;801.3;0.000444278;6.560325939;33.54497548;;6.379996777;0.079987526;1;0;;3;;;;;;;;;;1;;;;1;train

2024_10_04-B8.27.2.bmp;B8.27;1;;100.2;30;;;6.560325939;33.54497548;;6.379996777;0.079987526;1;0;;3;1;;;;;;;;;;;;;;train

2024_10_04-B8.28.1.bmp;B8.28;1;;100.2;30;;;8.883018516;52.79734476;;4.559998035;2.46000576;1;1;1;2;;1;;;;;;;;;;;;;train

2024_10_04-B8.28.2.bmp;B8.28;0;599;100.2;30;763.6;0.000424082;8.883018516;52.79734476;;4.559998035;2.46000576;1;1;;2;1;;;;;;1;;;;;;;1;train

2024_10_04-B8.29.1.bmp;B8.29;0;600;100.2;30;799.2;0.000443114;10.74218553;76.84203371;;12.85999632;0.548013687;2;0;;1;;;;;;;;;;;;;;;train

2024_10_04-B8.29.2.bmp;B8.29;1;;100.2;30;;;10.74218553;76.84203371;;12.85999632;0.548013687;2;0;;1;;;;;;;;;;;;;;1;train

2024_10_04-B8.3.1.bmp;B8.3;1;;100.2;30;;;9.351947207;64.71755707;;8.820007324;2.799987793;2;1;;1;;;;;;;;;;;;;;;train

2024_10_04-B8.3.2.bmp;B8.3;0;598;100.2;30;761;0.000423345;9.351947207;64.71755707;;8.820007324;2.799987793;2;1;;1;;;;;;;;;;;;;;;train

2024_10_04-B8.30.1.bmp;B8.30;0;600;100.2;30;758.7;0.000420659;9.586417494;70.46134781;;12.31999302;1.160011292;2;0;;2;;1;;;1;;;;;;;;;;train

2024_10_04-B8.30.2.bmp;B8.30;1;;100.2;30;;;9.586417494;70.46134781;;12.31999302;1.160011292;2;0;;1;;;;;;;;;;;;;;1;train

2024_10_04-B8.31.1.bmp;B8.31;0;599;100.2;30;818.6;0.000454628;8.544809639;65.20703222;;7.540016174;1.699971199;1;0;;2;1;;;;;;;;;;;;;;train

2024_10_04-B8.31.2.bmp;B8.31;1;;100.2;30;;;8.544809639;65.20703222;;7.540016174;1.699971199;1;0;;2;1;;;;;;1;;;;;;;;train

2024_10_04-B8.32.1.bmp;B8.32;0;599;100.2;30;776.6;0.000431302;7.973673947;58.76502854;;6.260002613;2.559999466;1;1;;2;1;1;;;1;;;;;;;;;;train

2024_10_04-B8.32.2.bmp;B8.32;1;;100.2;30;;;7.973673947;58.76502854;;6.260002613;2.559999466;1;1;;2;1;;;;;;;;;;;;;;train

2024_10_04-B8.33.1.bmp;B8.33;0;599;100.2;30;763.9;0.000424249;9.520505114;70.08305654;;15.17999125;0.040016174;2;0;;2;;;;;1;;;;;;;;;;train

2024_10_04-B8.33.2.bmp;B8.33;1;;100.2;30;;;9.520505114;70.08305654;;15.17999125;0.040016174;2;0;;2;;;;;1;;1;;;;;;;;train

2024_10_04-B8.34.1.bmp;B8.34;0;600;100.2;30;750.8;0.000416279;9.284530868;68.04402426;;13.67999744;0.700000763;2;0;;2;;;;;1;;1;;;;;;;;test

2024_10_04-B8.34.2.bmp;B8.34;1;;100.2;30;;;9.284530868;68.04402426;;13.67999744;0.700000763;2;0;;2;;;;;1;;;;;;;;;;test

2024_10_04-B8.35.1.bmp;B8.35;0;600;100.2;30;760.8;0.000421823;8.062967763;46.62495809;;2.9599967;0.280004501;0;0;;3;;1;;;;;;;;;;;;;test

2024_10_04-B8.35.2.bmp;B8.35;1;;100.2;30;;;8.062967763;46.62495809;;2.9599967;0.280004501;0;0;;1;;;;;;;;;;;;;;1;test

2024_10_04-B8.36.1.bmp;B8.36;1;;100.2;30;;;5.965200926;33.06376505;;6.400001049;3.580001831;1;1;;3;1;;;;;;;;;;;;;;train

2024_10_04-B8.36.2.bmp;B8.36;0;600;100.2;30;806.9;0.000447383;5.965200926;33.06376505;;6.400001049;3.580001831;1;1;;3;;1;;;;;;;;1;;;;1;train

2024_10_04-B8.37.1.bmp;B8.37;1;;100.2;30;;;10.29384664;68.41634115;;9.820019245;7.078643799;2;1;;2;;;;;1;;;;;;;;;;train

2024_10_04-B8.37.2.bmp;B8.37;0;601;100.2;30;796.9;0.000441103;10.29384664;68.41634115;;9.820019245;7.078643799;2;1;;2;;1;;;;;;;;;;;;1;train

2024_10_04-B8.38.1.bmp;B8.38;0;599;100.2;30;785.2;0.000436078;8.333569669;57.76816484;;4.539978981;0.440002441;1;0;;2;1;;;;1;;1;;;;;;;;test

2024_10_04-B8.38.2.bmp;B8.38;1;;100.2;30;;;8.333569669;57.76816484;;4.539978981;0.440002441;1;0;1;2;1;;;;;;;;;;;;;;test

2024_10_04-B8.39.1.bmp;B8.39;0;599;100.2;30;761;0.000422638;8.701670567;62.64985654;;11.5799861;0;2;0;;2;;1;;;1;;;;;;;;;;test

2024_10_04-B8.39.2.bmp;B8.39;1;;100.2;30;;;8.701670567;62.64985654;;11.5799861;0;2;0;;2;;;;;1;;;;;;;;;;test

2024_10_04-B8.4.1.bmp;B8.4;0;601;100.2;30;734.9;0.000406785;11.10234768;77.54246877;;12.94000196;4.260019302;2;1;;2;;1;;;1;;;;;;;;;;train

2024_10_04-B8.4.2.bmp;B8.4;1;;100.2;30;;;11.10234768;77.54246877;;12.94000196;4.260019302;2;1;;2;;;;;1;;;;;;;;;;train

2024_10_04-B8.40.1.bmp;B8.40;0;598;100.2;30;750.4;0.000417448;8.564118182;62.9225582;;10.27999783;2.234966278;2;1;;2;;;;;1;;1;;;;;;;;train

2024_10_04-B8.40.2.bmp;B8.40;1;;100.2;30;;;8.564118182;62.9225582;;10.27999783;2.234966278;2;1;;2;;;;;1;;;;;;;;;;train

2024_10_04-B8.5.1.bmp;B8.5;0;600;100.2;30;758.4;0.000420492;8.980564948;67.71191991;;13.10002041;0;2;0;;3;;;;;;;;;;1;;;;1;train

2024_10_04-B8.5.2.bmp;B8.5;1;;100.2;30;;;8.980564948;67.71191991;;13.10002041;0;2;0;;1;;;;;;;;;;;;;;;train

2024_10_04-B8.6.1.bmp;B8.6;0;602;100.2;30;796.6;0.000440205;9.092755983;67.53623125;;10.38000298;0;2;0;;3;;;;;;;;;;;;;1;;train

2024_10_04-B8.6.2.bmp;B8.6;1;;100.2;30;;;9.092755983;67.53623125;;10.38000298;0;2;0;;1;;;;;;;;;;;;;;1;train

2024_10_04-B8.7.1.bmp;B8.7;0;597;100.2;30;716;0.000398979;7.627668205;39.56688917;;1.739994526;7.3799963;0;1;;2;1;;;;1;;;;;;;;;;test

2024_10_04-B8.7.2.bmp;B8.7;1;;100.2;30;;;7.627668205;39.56688917;;1.739994526;7.3799963;0;1;;2;1;;;;;;;;;;;;;;test

2024_10_04-B8.8.1.bmp;B8.8;1;;100.2;30;;;8.306048949;52.05725756;;8.777774334;2.755976677;2;1;;2;;1;;;1;;;;;;;;;;train

2024_10_04-B8.8.2.bmp;B8.8;0;600;100.2;30;768.1;0.00042587;8.306048949;52.05725756;;8.777774334;2.755976677;2;1;;3;;1;;;;;;;;;;;;;train

2024_10_04-B8.9.1.bmp;B8.9;1;;100.2;30;;;11.12422382;76.36286509;;10.18000126;2.851480484;2;1;;2;;;;;1;;;;;;;;;1;train

2024_10_04-B8.9.2.bmp;B8.9;0;602;100.2;30;831.5;0.000459491;11.12422382;76.36286509;;10.18000126;2.851480484;2;1;;2;;;;;1;;;;;;;;;;train

2024_10_04-B9.1.1.bmp;B9.1;1;;100.2;30;;;7.607238867;41.18604588;;1.059990883;7.299980164;0;1;;3;;;;;1;;;;;;;;;;train

2024_10_04-B9.1.2.bmp;B9.1;0;602;100.2;30;783.3;0.000432855;7.607238867;41.18604588;;1.059990883;7.299980164;0;1;;3;;;;;;;;;1;;;;;;train

2024_10_04-B9.10.1.bmp;B9.10;0;602;100.2;30;735.3;0.00040633;8.829395967;56.89067665;;5.740005493;4.990154266;1;1;;2;;1;;;1;;;;;;;;;;test

2024_10_04-B9.10.2.bmp;B9.10;1;;100.2;30;;;8.829395967;56.89067665;;5.740005493;4.990154266;1;1;;1;;;;;;;;;;;;;;;test

2024_10_04-B9.11.1.bmp;B9.11;1;;100.2;30;;;8.580874067;55.6138358;;5.579985619;6.606760025;1;1;;3;;;;;;;;;1;;;;;;train

2024_10_04-B9.11.2.bmp;B9.11;0;602;100.2;30;728.5;0.000402572;8.580874067;55.6138358;;5.579985619;6.606760025;1;1;;2;1;1;;;;;;;;;;;;;train

2024_10_04-B9.12.1.bmp;B9.12;1;;100.2;30;;;8.553906763;56.71044142;;6.680001736;1.099991798;1;0;;2;;;;;1;;;;;;;;;;train

2024_10_04-B9.12.2.bmp;B9.12;0;599;100.2;30;689.9;0.000383151;8.553906763;56.71044142;;6.680001736;1.099991798;1;0;;1;;;;;;;;;;;;;;1;train

2024_10_04-B9.13.1.bmp;B9.13;1;;100.2;30;;;7.044051956;31.02741051;;0;2.639990807;0;1;;2;1;;;;1;;;;;;;;;;train

2024_10_04-B9.13.2.bmp;B9.13;0;600;100.2;30;702.5;0.000389499;7.044051956;31.02741051;;0;2.639990807;0;1;;3;1;;;;;;;;;;;;;;train

2024_10_04-B9.14.1.bmp;B9.14;0;600;100.2;30;807.2;0.000447549;8.924832815;59.51445741;;5.740006924;6.716161728;1;1;;3;;;;;1;;;;;;;;;;train

2024_10_04-B9.14.2.bmp;B9.14;1;;100.2;30;;;8.924832815;59.51445741;;5.740006924;6.716161728;1;1;;2;1;;;;;;;;;;;;;;train

2024_10_04-B9.15.1.bmp;B9.15;1;;100.2;30;;;8.443502347;58.79595789;;13.5199995;0.01999855;2;0;1;2;;;;;1;;;;;;;;;;test

2024_10_04-B9.15.2.bmp;B9.15;0;600;100.2;30;704.3;0.000390497;8.443502347;58.79595789;;13.5199995;0.01999855;2;0;2;3;1;;;;;;;;;;;;;;test

2024_10_04-B9.16.1.bmp;B9.16;0;600;100.2;30;710.8;0.000394101;7.140229057;40.41807011;;8.240004778;2.940004349;2;1;;2;;1;;;1;;1;;;;;;;;train

2024_10_04-B9.16.2.bmp;B9.16;1;;100.2;30;;;7.140229057;40.41807011;;8.240004778;2.940004349;2;1;;2;1;1;;;1;;;;;;;;;;train

2024_10_04-B9.17.1.bmp;B9.17;1;;100.2;30;;;7.495805165;49.64236079;;5.539989471;1.31999588;1;0;;2;1;;;;1;;;;;;;;;;train

2024_10_04-B9.17.2.bmp;B9.17;0;600;100.2;30;730.4;0.000404968;7.495805165;49.64236079;;5.539989471;1.31999588;1;0;2;3;1;;;;;;;;;;;;;;train

2024_10_04-B9.18.1.bmp;B9.18;0;602;100.2;30;821.6;0.00045402;9.421609075;62.69950334;;7.918159485;6.28000164;1;1;;3;;;;;1;;;;;;;;;;train

2024_10_04-B9.18.2.bmp;B9.18;1;;100.2;30;;;9.421609075;62.69950334;;7.918159485;6.28000164;1;1;;3;;;;;;;;;1;;;;;;train

2024_10_04-B9.19.1.bmp;B9.19;0;599;100.2;30;768.7;0.000426915;5.055768663;32.14259469;;4.659991741;2.00800705;1;1;;3;1;;;;1;;;;;;;;;;test

2024_10_04-B9.19.2.bmp;B9.19;1;;100.2;30;;;5.055768663;32.14259469;;4.659991741;2.00800705;1;1;;3;1;;;;;;;;;;;;;;test

2024_10_04-B9.2.1.bmp;B9.2;1;;100.2;30;;;6.441681999;35.19847268;;1.240011215;15.33322954;0;1;;3;1;;;;;;;;;;;;;;test

2024_10_04-B9.2.2.bmp;B9.2;0;600;100.2;30;852.5;0.000472666;6.441681999;35.19847268;;1.240011215;15.33322954;0;1;;3;1;;;;;;;;;;;;;;test

2024_10_04-B9.20.1.bmp;B9.20;1;;100.2;30;;;8.488810147;54.90704626;;2.300009727;3.181758881;0;1;;3;;;;;1;;;;;;;;;;train

2024_10_04-B9.20.2.bmp;B9.20;0;599;100.2;30;813.1;0.000451573;8.488810147;54.90704626;;2.300009727;3.181758881;0;1;;3;;;;;;;;;1;;;;;;train

2024_10_04-B9.21.1.bmp;B9.21;0;600;100.2;30;688.5;0.000381737;7.891949263;54.41107044;;6.559995651;1.680010796;1;0;;2;;;;;1;;;;;;;;;;test

2024_10_04-B9.21.2.bmp;B9.21;1;;100.2;30;;;7.891949263;54.41107044;;6.559995651;1.680010796;1;0;2;3;;1;;;;;;;;;;;;;test

2024_10_04-B9.22.1.bmp;B9.22;1;;100.2;30;;;6.676160445;33.42473744;;6.240007877;8.182014465;1;1;;3;1;;;;;;;;;;;;;;train

2024_10_04-B9.22.2.bmp;B9.22;0;601;100.2;30;775.1;0.000429037;6.676160445;33.42473744;;6.240007877;8.182014465;1;1;;3;1;;;;;;;;;;;;;;train

2024_10_04-B9.23.1.bmp;B9.23;0;599;100.2;30;683.7;0.000379708;8.25063861;55.97840939;;8.239998817;1.319996834;2;0;;3;;;;;1;;;;;;;;;;train

2024_10_04-B9.23.2.bmp;B9.23;1;;100.2;30;;;8.25063861;55.97840939;;8.239998817;1.319996834;2;0;;2;;;;;1;;;;;;;;;;train

2024_10_04-B9.24.1.bmp;B9.24;0;598;100.2;30;704.1;0.000391692;7.166359178;47.01295164;;3.200013638;1.792556763;0;0;;3;;;;;1;;;;;;;;;;train

2024_10_04-B9.24.2.bmp;B9.24;1;;100.2;30;;;7.166359178;47.01295164;;3.200013638;1.792556763;0;0;;2;;;;;1;;;;;;;;;;train

2024_10_04-B9.25.1.bmp;B9.25;0;601;100.2;30;748.2;0.000414147;8.320572505;51.14240269;;6.33999157;0;1;0;;3;;1;;;;;;;;;;;;;train

2024_10_04-B9.25.2.bmp;B9.25;1;;100.2;30;;;8.320572505;51.14240269;;6.33999157;0;1;0;;2;;;;;;;1;;;;;;;;train

2024_10_04-B9.26.1.bmp;B9.26;0;598;100.2;30;718.3;0.000399591;8.024402594;59.43652246;;9.380024433;1.156551361;2;0;;2;;1;;;1;;;;;;;;;;train

2024_10_04-B9.26.2.bmp;B9.26;1;;100.2;30;;;8.024402594;59.43652246;;9.380024433;1.156551361;2;0;;2;;1;;;;;;;;;;;;;train

2024_10_04-B9.27.1.bmp;B9.27;1;;100.2;30;;;8.529655024;58.30958201;;10.8000102;0.07998085;2;0;;2;;;;;1;;;;;;;;;;train

2024_10_04-B9.27.2.bmp;B9.27;0;600;100.2;30;698.4;0.000387226;8.529655024;58.30958201;;10.8000102;0.07998085;2;0;;1;;;;;;;;;;;;;;;train

2024_10_04-B9.28.1.bmp;B9.28;0;600;100.2;30;741.5;0.000411122;6.902539324;33.08724105;;4.559985161;0.659998894;1;0;;3;1;;;;;;;;;;;;;;train

2024_10_04-B9.28.2.bmp;B9.28;1;;100.2;30;;;6.902539324;33.08724105;;4.559985161;0.659998894;1;0;;1;;;;;;;;;;;;;;;train

2024_10_04-B9.29.1.bmp;B9.29;0;600;100.2;30;730.6;0.000405079;8.486940069;55.72151595;;6.519989967;0.240002632;1;0;;2;;1;;;1;;;;;;;;;;train

2024_10_04-B9.29.2.bmp;B9.29;1;;100.2;30;;;8.486940069;55.72151595;;6.519989967;0.240002632;1;0;;1;;;;;;;;;;;;;;;train

2024_10_04-B9.3.1.bmp;B9.3;0;600;100.2;30;774.6;0.000429474;7.936145264;62.9659821;;7.699998379;0.020007133;1;0;;3;;;;;1;;;;;;;;;;test

2024_10_04-B9.3.2.bmp;B9.3;1;;100.2;30;;;7.936145264;62.9659821;;7.699998379;0.020007133;1;0;;3;;;;;;;;;1;;;;;;test

2024_10_04-B9.30.1.bmp;B9.30;1;;100.2;30;;;8.71182577;62.05630731;;6.459991455;1.400007248;1;0;;3;;;;;1;;;;;;;;;;train

2024_10_04-B9.30.2.bmp;B9.30;0;599;100.2;30;796.5;0.000442354;8.71182577;62.05630731;;6.459991455;1.400007248;1;0;;3;;;;;;;;;1;;;;;;train

2024_10_04-B9.31.1.bmp;B9.31;1;;100.2;30;;;10.42018945;72.49550703;;15.14002752;4.744953156;2;1;;2;;1;;;1;;;;;;;;;;test

2024_10_04-B9.31.2.bmp;B9.31;0;600;100.2;30;791.3;0.000438734;10.42018945;72.49550703;;15.14002752;4.744953156;2;1;;1;;;;;;;;;;;;;;;test

2024_10_04-B9.32.1.bmp;B9.32;1;;100.2;30;;;8.087698623;57.63146558;;8.580004215;4.119994164;2;1;;3;;;;;1;;;;;;;;;;test

2024_10_04-B9.32.2.bmp;B9.32;0;600;100.2;30;704.2;0.000390441;8.087698623;57.63146558;;8.580004215;4.119994164;2;1;;2;;1;;;1;;;;;;;;;;test

2024_10_04-B9.33.1.bmp;B9.33;0;600;100.2;30;727.7;0.000403471;8.115529974;58.29124466;;8.239986897;0.62001133;2;0;;3;1;;;;;;;;;1;;;;;train

2024_10_04-B9.33.2.bmp;B9.33;1;;100.2;30;;;8.115529974;58.29124466;;8.239986897;0.62001133;2;0;;1;;;;;;;;;;;;;;;train

2024_10_04-B9.34.1.bmp;B9.34;1;;100.2;30;;;7.038821847;53.46352705;;8.579987049;0;2;0;;2;;;;;1;;;;;;;;;;test

2024_10_04-B9.34.2.bmp;B9.34;0;602;100.2;30;695.1;0.000384115;7.038821847;53.46352705;;8.579987049;0;2;0;;2;;;;;1;;;;;;;;;;test

2024_10_04-B9.35.1.bmp;B9.35;1;;100.2;30;;;7.436157594;49.53241954;;7.2000103;0;1;0;;2;;;;;1;;;;;;;;;;test

2024_10_04-B9.35.2.bmp;B9.35;0;599;100.2;30;739.2;0.000410531;7.436157594;49.53241954;;7.2000103;0;1;0;;3;;1;;;;;;;;;;;;;test

2024_10_04-B9.36.1.bmp;B9.36;0;599;100.2;30;800.5;0.000444576;9.491809111;62.24750207;;9.879985332;2.020019531;2;1;;2;;1;;;1;;;;;;;;;;train

2024_10_04-B9.36.2.bmp;B9.36;1;;100.2;30;;;9.491809111;62.24750207;;9.879985332;2.020019531;2;1;2;3;1;;;;;;;;;1;;;;;train

2024_10_04-B9.37.1.bmp;B9.37;0;600;100.2;30;775;0.000429696;7.502262085;32.54172807;;1.639986992;10.2967453;0;1;;3;1;;;;;;;;;;;;;;test

2024_10_04-B9.37.2.bmp;B9.37;1;;100.2;30;;;7.502262085;32.54172807;;1.639986992;10.2967453;0;1;;2;;;;;1;;;;;;;;;;test

2024_10_04-B9.38.1.bmp;B9.38;1;;100.2;30;;;3.55896037;12.94668841;;0.48000145;12.10544014;0;1;;2;;;;;1;;;;;;;;;;train

2024_10_04-B9.38.2.bmp;B9.38;0;600;100.2;30;720;0.000399202;3.55896037;12.94668841;;0.48000145;12.10544014;0;1;;3;1;;;;;;;;;;;;;;train

2024_10_04-B9.39.1.bmp;B9.39;0;600;100.2;30;800.8;0.000444001;5.752084922;14.54803284;;0;0;0;0;;3;1;;;;;;;;;;;;;;train

2024_10_04-B9.39.2.bmp;B9.39;1;;100.2;30;;;5.752084922;14.54803284;;0;0;0;0;;2;;;;;1;;;;;;;;;;train

2024_10_04-B9.4.1.bmp;B9.4;0;601;100.2;30;698.5;0.000386637;8.154354742;57.39863047;;9.579986572;2.519996643;2;1;;2;;;;;1;;;;;;;;;;train

2024_10_04-B9.4.2.bmp;B9.4;1;;100.2;30;;;8.154354742;57.39863047;;9.579986572;2.519996643;2;1;;3;;;;;1;;;;;;;;;;train

2024_10_04-B9.40.1.bmp;B9.40;0;600;100.2;30;802.4;0.000444888;9.214681315;52.26302766;;5.617745399;9.80600071;1;1;;2;1;1;;;1;;;;;;;;;;train

2024_10_04-B9.40.2.bmp;B9.40;1;;100.2;30;;;9.214681315;52.26302766;;5.617745399;9.80600071;1;1;;1;;;;;;;;;;;;;;;train

2024_10_04-B9.5.1.bmp;B9.5;0;600;100.2;30;727.8;0.000403526;8.123779219;58.37716657;;12.74000263;0;2;0;;3;;;;;1;;;;;;;;;;train
