Repository: lukas1spl/Sawn-Timber-Lamellae-Analysis

# Linking Visual Timber Quality Classification to Mechanical Properties: A Comparative Study using a Wood Defect Detection Model

This repository contains the statistical data analysis sawn timber lamellae as part of my master thesis. It contains the used R-code and datasets used for evaluating the relationship of visual quality classification and strength properties.

## Dataset

- **Tree Species:** Norway Spruce (*Picea abies*)
- **Site Description** Subalpine stands, Graubünden - Switzerland
- **Sample Size:** 2'525 sawn timber lamellae sections (37 x 110 x 600 mm)
- **Data:**
  -  input datasets (post data acquisition)
  -  output datasets (post data preparation)

File: data/dataset_cleaned.csv (part 13 of 16)
filename;sample_name;up_pos;length;width;height;weight;density;moe;mor;invalid;pre_peak_displ;post_peak_displ;pre_peak_cls;post_peak_cls;quality_cropped;quality;knot_healthy;knot_dead;knot_cluster;rot;blue_stain;grain;pitch pocket;pith;crack;bark;wane;borehole;reaction wood;yellowish;split
2024_10_04-B9.5.2.bmp;B9.5;1;;100.2;30;;;8.123779219;58.37716657;;12.74000263;0;2;0;;3;;;;;1;;;;;;;;;;train

2024_10_04-B9.6.1.bmp;B9.6;1;;100.2;30;;;5.672688858;21.61771428;;0;11.6400013;0;1;;3;1;;;;;;;;;;;;;;train

2024_10_04-B9.6.2.bmp;B9.6;0;600;100.2;30;737.9;0.000409126;5.672688858;21.61771428;;0;11.6400013;0;1;;3;1;;;;;;;;;;;;;;train

2024_10_04-B9.7.1.bmp;B9.7;1;;100.2;30;;;7.994657208;56.91987607;;11.38000679;0;2;0;;3;;;;1;1;;;;;;;;;;train

2024_10_04-B9.7.2.bmp;B9.7;0;600;100.2;30;670.3;0.000371646;7.994657208;56.91987607;;11.38000679;0;2;0;;3;;;;;1;;;;;;;;;;train

2024_10_04-B9.8.1.bmp;B9.8;0;600;100.2;30;808.3;0.000448159;7.904812266;51.43898239;;5.439998627;5.63999939;1;1;;2;1;;;;1;;;;;;;;;;train

2024_10_04-B9.8.2.bmp;B9.8;1;;100.2;30;;;7.904812266;51.43898239;;5.439998627;5.63999939;1;1;;3;1;;;;;;;;;;;;;;train

2024_10_04-B9.9.1.bmp;B9.9;0;600;100.2;30;698.6;0.000387336;7.43478657;53.60450486;;9.040001392;0;2;0;;3;;;;;1;;;;;;;;;;train

2024_10_04-B9.9.2.bmp;B9.9;1;;100.2;30;;;7.43478657;53.60450486;;9.040001392;0;2;0;;3;;;;;1;;;;;;;;;;train

2024_10_04-F1.1.1.bmp;F1.1;1;;100.2;30;;;6.903211588;31.7997696;;0;0;0;0;;3;;;;1;;1;;;;;;;;;train

2024_10_04-F1.1.2.bmp;F1.1;0;597;100.2;30;710.1;0.000395691;6.903211588;31.7997696;;0;0;0;0;;3;;;;;;1;;;;;;;1;;train

2024_10_04-F1.10.1.bmp;F1.10;1;;100.2;30;;;7.833621462;58.15301526;;7.380010128;2.290007591;1;1;;1;;;;;;;;;;;;;;;train

2024_10_04-F1.10.2.bmp;F1.10;0;600;100.2;30;732.1;0.00040591;7.833621462;58.15301526;;7.380010128;2.290007591;1;1;1;2;;;;;;;1;;;;;;;;train

2024_10_04-F1.11.1.bmp;F1.11;1;;100.2;30;;;7.979518049;48.97546703;;3.440027237;2.55999279;0;1;;3;;;;1;;;;;;;;;;;train

2024_10_04-F1.11.2.bmp;F1.11;0;599;100.2;30;700.1;0.000388816;7.979518049;48.97546703;;3.440027237;2.55999279;0;1;;1;;;;;;;;;;;;;;;train

2024_10_04-F1.12.1.bmp;F1.12;1;;100.2;30;;;7.421220295;55.06519675;;7.519981861;1.480024338;1;0;;1;;;;;;;;;;;;;;;train

2024_10_04-F1.12.2.bmp;F1.12;0;600;100.2;30;693.6;0.000384564;7.421220295;55.06519675;;7.519981861;1.480024338;1;0;;1;;;;;;;;;;;;;;;train

2024_10_04-F1.13.1.bmp;F1.13;1;;100.2;30;;;6.611032492;53.78618739;;6.340011597;0.60001564;1;0;;3;1;;;;;;;;;;;;;;train

2024_10_04-F1.13.2.bmp;F1.13;0;598;100.2;30;759.8;0.000422677;6.611032492;53.78618739;;6.340011597;0.60001564;1;0;;1;;;;;;;;;;;;;;;train

2024_10_04-F1.14.1.bmp;F1.14;0;599;100.2;30;703.2;0.000390538;8.542542859;46.08864303;;2.799994469;2.899983406;0;1;;3;;;;1;;;;;;;;;;;train

2024_10_04-F1.14.2.bmp;F1.14;1;;100.2;30;;;8.542542859;46.08864303;;2.799994469;2.899983406;0;1;;1;;;;;;;;;;;;;;;train

2024_10_04-F1.15.1.bmp;F1.15;1;;100.2;30;;;9.480783204;64.50267434;;9.41999197;1.900018692;2;0;1;3;1;;;;;;;;;;;;;;train

2024_10_04-F1.15.2.bmp;F1.15;0;599;100.2;30;736.2;0.000408865;9.480783204;64.50267434;;9.41999197;1.900018692;2;0;1;2;1;1;;;;;;;;;;;;;train

2024_10_04-F1.16.1.bmp;F1.16;0;600;100.2;30;753;0.000417498;8.593869308;59.89635962;;9.160011768;4.835757256;2;1;;2;;1;;;1;;;;;;;;;;test

2024_10_04-F1.16.2.bmp;F1.16;1;;100.2;30;;;8.593869308;59.89635962;;9.160011768;4.835757256;2;1;;1;;;;;;;;;;;;;;;test

2024_10_04-F1.17.1.bmp;F1.17;0;599;100.2;30;776.5;0.000431247;6.28712032;36.35687366;;0.899991035;5.299993515;0;1;;2;1;;;;;;;;;;;;;;train

2024_10_04-F1.17.2.bmp;F1.17;1;;100.2;30;;;6.28712032;36.35687366;;0.899991035;5.299993515;0;1;;3;1;;;;;;;;;;;;;;train

2024_10_04-F1.18.1.bmp;F1.18;1;;100.2;30;;;5.493376935;29.87221845;;4.459990978;4.380028725;1;1;2;3;;;;1;;;;;;;;;;;train

2024_10_04-F1.18.2.bmp;F1.18;0;599;100.2;30;758.6;0.000421305;5.493376935;29.87221845;;4.459990978;4.380028725;1;1;;2;1;;;;;;;;;;;;;;train

2024_10_04-F1.19.1.bmp;F1.19;0;600;100.2;30;697.7;0.000386837;6.274228319;50.49896301;;9.480010509;0;2;0;;3;;;;;1;;;;;;;;;;train

2024_10_04-F1.19.2.bmp;F1.19;1;;100.2;30;;;6.274228319;50.49896301;;9.480010509;0;2;0;1;2;;1;;;;;;;;;;;;1;train

2024_10_04-F1.2.1.bmp;F1.2;1;;100.2;30;;;3.285773437;19.99107132;;0;0;0;0;;3;;;;;;1;;;;;;;1;;train

2024_10_04-F1.2.2.bmp;F1.2;0;591;100.2;30;752.3;0.000423462;3.285773437;19.99107132;;0;0;0;0;;3;;;;;;1;;;;;;;1;;train

2024_10_04-F1.20.1.bmp;F1.20;0;600;100.2;30;669.3;0.000371091;6.427834561;50.68032392;;8.399992943;1.760000229;2;0;;3;;;;1;1;;;;;;;;;;test

2024_10_04-F1.20.2.bmp;F1.20;1;;100.2;30;;;6.427834561;50.68032392;;8.399992943;1.760000229;2;0;;2;;;;;1;;;;;;;;;1;test

2024_10_04-F1.21.1.bmp;F1.21;0;599;100.2;30;818;0.000454295;9.116093883;69.23086444;;15.90001869;0;2;0;;2;;1;;;1;;;;;;;;;1;train

2024_10_04-F1.21.2.bmp;F1.21;1;;100.2;30;;;9.116093883;69.23086444;;15.90001869;0;2;0;;2;;;;;1;;;;;;;;;;train

2024_10_04-F1.22.1.bmp;F1.22;1;;100.2;30;;;6.408552248;50.46562636;;8.40000248;0;2;0;;3;;;;;1;;1;;;;;;;;test

2024_10_04-F1.22.2.bmp;F1.22;0;600;100.2;30;689.1;0.000382069;6.408552248;50.46562636;;8.40000248;0;2;0;;2;;1;;;1;;;;;;;;;1;test

2024_10_04-F1.23.1.bmp;F1.23;1;;100.2;30;;;8.490323297;55.96042778;;6.519989491;2.899988174;1;1;;3;;;;1;1;;;;;;;;;;train

2024_10_04-F1.23.2.bmp;F1.23;0;599;100.2;30;766.2;0.000425526;8.490323297;55.96042778;;6.519989491;2.899988174;1;1;;2;1;;;;;;;;;;;;;;train

2024_10_04-F1.24.1.bmp;F1.24;0;600;100.2;30;680.9;0.000377523;6.33607555;52.6523418;;12.13999224;0;2;0;;3;;;;1;1;;;;;;;;;;train

2024_10_04-F1.24.2.bmp;F1.24;1;;100.2;30;;;6.33607555;52.6523418;;12.13999224;0;2;0;;2;;1;;;;;;;;;;;;;train

2024_10_04-F1.25.1.bmp;F1.25;1;;100.2;30;;;7.42182446;49.57161361;;4.819997311;5.435358047;1;1;;3;;;;1;;;;;;;;;;;train

2024_10_04-F1.25.2.bmp;F1.25;0;600;100.2;30;734.3;0.00040713;7.42182446;49.57161361;;4.819997311;5.435358047;1;1;2;3;1;;;;;;;;;;;;;;train

2024_10_04-F1.26.1.bmp;F1.26;1;;100.2;30;;;6.077267333;52.44861352;;11.9800024;0;2;0;;3;;;;1;1;;1;;;;;;;;train

2024_10_04-F1.26.2.bmp;F1.26;0;600;100.2;30;719.1;0.000398703;6.077267333;52.44861352;;11.9800024;0;2;0;;3;;;;1;1;;;;;;;;;;train

2024_10_04-F1.27.1.bmp;F1.27;0;600;100.2;30;777.6;0.000431138;8.915259488;56.85899198;;7.200007439;7.467741013;1;1;;3;1;;;;;;;;;;;;;;test

2024_10_04-F1.27.2.bmp;F1.27;1;;100.2;30;;;8.915259488;56.85899198;;7.200007439;7.467741013;1;1;;2;1;;;;1;;;;;;;;;;test

2024_10_04-F1.28.1.bmp;F1.28;1;;100.2;30;;;7.240298507;53.44080394;;7.299993038;0;1;0;;3;;;;1;1;;;;;;;;;;train

2024_10_04-F1.28.2.bmp;F1.28;0;598;100.2;30;699.2;0.000388966;7.240298507;53.44080394;;7.299993038;0;1;0;;2;;;;;1;;;;;;;;;;train

2024_10_04-F1.29.1.bmp;F1.29;0;598;100.2;30;803.7;0.000447099;6.854895958;42.45764818;;2.56001091;0.619986534;0;0;;3;1;;;;1;;;;;;;;;;train

2024_10_04-F1.29.2.bmp;F1.29;1;;100.2;30;;;6.854895958;42.45764818;;2.56001091;0.619986534;0;0;;3;1;;;;1;;;;;;;;;;train

2024_10_04-F1.3.1.bmp;F1.3;0;598;100.2;30;747.4;0.000415779;8.367984007;58.8315264;;11.58001709;0.659990311;2;0;;3;1;;;;;;;;;;;;;;train

2024_10_04-F1.3.2.bmp;F1.3;1;;100.2;30;;;8.367984007;58.8315264;;11.58001709;0.659990311;2;0;;1;;;;;;;;;;;;;;1;train

2024_10_04-F1.30.1.bmp;F1.30;0;600;100.2;30;720.8;0.000399645;7.758045206;55.86986184;;7.339995861;2.820007324;1;1;;3;;;;;1;;;;;;;;;;train

2024_10_04-F1.30.2.bmp;F1.30;1;;100.2;30;;;7.758045206;55.86986184;;7.339995861;2.820007324;1;1;;2;1;;;;;;;;;;;;;;train

2024_10_04-F1.31.1.bmp;F1.31;1;;100.2;30;;;8.82481651;63.40563502;;13.54000235;0.020004272;2;0;;3;;;;;1;;;;;;;;;;train

2024_10_04-F1.31.2.bmp;F1.31;0;598;100.2;30;747.7;0.000415946;8.82481651;63.40563502;;13.54000235;0.020004272;2;0;;2;;1;;;1;;;;;;;;;;train

2024_10_04-F1.32.1.bmp;F1.32;0;598;100.2;30;761.4;0.000423568;3.519520809;15.27318776;;0.64000988;5.43200016;0;1;;3;1;;;;1;;;;;;;;;;train

2024_10_04-F1.32.2.bmp;F1.32;1;;100.2;30;;;3.519520809;15.27318776;;0.64000988;5.43200016;0;1;;3;1;;;;1;;;;;;;;;;train

2024_10_04-F1.33.1.bmp;F1.33;0;599;100.2;30;718.7;0.000399146;6.287759456;33.48068024;;0;6.839987278;0;1;;3;1;;;1;1;;;;;;;;;;train

2024_10_04-F1.33.2.bmp;F1.33;1;;100.2;30;;;6.287759456;33.48068024;;0;6.839987278;0;1;;3;;;;;;;;;;1;;;;;train

2024_10_04-F1.34.1.bmp;F1.34;1;;100.2;30;;;6.661886229;53.93052274;;9.979995728;0;2;0;;3;1;;;1;1;;;;;;;;;;train

2024_10_04-F1.34.2.bmp;F1.34;0;600;100.2;30;766.4;0.000424928;6.661886229;53.93052274;;9.979995728;0;2;0;;3;1;;;1;1;;;;;;;;;;train

2024_10_04-F1.35.1.bmp;F1.35;1;;100.2;30;;;8.832536525;59.26621854;;11.34001875;0;2;0;;2;;;;;1;;1;;;;;;;;test

2024_10_04-F1.35.2.bmp;F1.35;0;600;100.2;30;720.1;0.000399257;8.832536525;59.26621854;;11.34001875;0;2;0;;1;;;;;;;;;;;;;;;test

2024_10_04-F1.36.1.bmp;F1.36;1;;100.2;30;;;5.669957363;30.68422481;;0.599993229;0;0;0;;3;1;;;1;1;;;;;;;;;;train

2024_10_04-F1.36.2.bmp;F1.36;0;599;100.2;30;758.2;0.000421083;5.669957363;30.68422481;;0.599993229;0;0;0;;3;1;;;1;1;;;;;;;;;;train

2024_10_04-F1.37.1.bmp;F1.37;1;;100.2;30;;;4.219072716;25.84710949;;2.380016804;0.140001297;0;0;;3;1;;;1;1;;;;;;;;;;test

2024_10_04-F1.37.2.bmp;F1.37;0;599;100.2;30;736.3;0.000408921;4.219072716;25.84710949;;2.380016804;0.140001297;0;0;;3;1;;;;1;;;;;;;;;;test

2024_10_04-F1.38.1.bmp;F1.38;1;;100.2;30;;;6.201235883;46.77909805;;6.199985027;0;1;0;;3;1;;;;;;;;;;;;;;train

2024_10_04-F1.38.2.bmp;F1.38;0;592;100.2;30;674.2;0.000378859;6.201235883;46.77909805;;6.199985027;0;1;0;;3;;1;;;;;;;;;;;;;train

2024_10_04-F1.39.1.bmp;F1.39;0;600;100.2;30;668;0.00037037;7.506944956;46.46374731;;7.099998474;1.460009575;1;0;;3;;;;;1;;;;1;;;;;;train

2024_10_04-F1.39.2.bmp;F1.39;1;;100.2;30;;;7.506944956;46.46374731;;7.099998474;1.460009575;1;0;;1;;;;;;;;;;;;;;;train

2024_10_04-F1.4.1.bmp;F1.4;0;597;100.2;30;699.1;0.000389561;9.406519585;61.96316352;;9.439992905;4.728546143;2;1;;3;;;;1;;;;;;;;;;;train

2024_10_04-F1.4.2.bmp;F1.4;1;;100.2;30;;;9.406519585;61.96316352;;9.439992905;4.728546143;2;1;;1;;;;;;;;;;;;;;;train

2024_10_04-F1.40.1.bmp;F1.40;1;;100.2;30;;;7.511861916;42.82526256;;6.340008259;2.160002708;1;1;;2;;;;;1;;;;;;;;;;train

2024_10_04-F1.40.2.bmp;F1.40;0;600;100.2;30;702.7;0.00038961;7.511861916;42.82526256;;6.340008259;2.160002708;1;1;;1;;;;;;;;;;;;;;;train

2024_10_04-F1.5.1.bmp;F1.5;1;;100.2;30;;;8.060584219;52.96831142;;5.579975128;0;1;0;1;3;;;1;;;;;;;;;;;;train

2024_10_04-F1.5.2.bmp;F1.5;0;598;100.2;30;713.2;0.000396754;8.060584219;52.96831142;;5.579975128;0;1;0;;1;;;;;;;;;;;;;1;;train

2024_10_04-F1.6.1.bmp;F1.6;0;597;100.2;30;761.6;0.000424389;7.336782968;47.00286926;;6.459985256;2.231765747;1;1;;3;1;;;;;;;;;;;;;1;train

2024_10_04-F1.6.2.bmp;F1.6;1;;100.2;30;;;7.336782968;47.00286926;;6.459985256;2.231765747;1;1;;2;1;;;;;;;;;;;;;;train

2024_10_04-F1.8.1.bmp;F1.8;1;;100.2;30;;;5.725619643;44.96543534;;4.460005283;0.386009216;1;0;;3;;;;1;1;;;;;;;;;;train

2024_10_04-F1.8.2.bmp;F1.8;0;600;100.2;30;706.5;0.000391717;5.725619643;44.96543534;;4.460005283;0.386009216;1;0;;3;;;;;;;1;;;;;;;1;train

2024_10_04-F1.9.1.bmp;F1.9;1;;100.2;30;;;5.981302196;38.13061865;;6.980004787;6.162147522;1;1;2;3;1;;;;;;;;;;;;;;train

2024_10_04-F1.9.2.bmp;F1.9;0;598;100.2;30;831.2;0.000462397;5.981302196;38.13061865;;6.980004787;6.162147522;1;1;;3;1;;;;;;;;;;;;;;train

2024_10_04-F2.1.1.bmp;F2.1;0;600;100.2;30;758;0.000420271;6.259527109;44.41529051;;2.980012894;0.700175285;0;0;;3;;;;1;;;;;;;;;;;train

2024_10_04-F2.1.2.bmp;F2.1;1;;100.2;30;;;6.259527109;44.41529051;;2.980012894;0.700175285;0;0;;2;1;;;;;;;;;;;;;;train

2024_10_04-F2.10.1.bmp;F2.10;1;;100.2;30;;;8.442634204;63.32629663;;7.439994812;3.41999054;1;1;;2;1;;;;;;1;;;;;;;;train

2024_10_04-F2.10.2.bmp;F2.10;0;602;100.2;30;838.7;0.00046347;8.442634204;63.32629663;;7.439994812;3.41999054;1;1;;2;;;1;;;;1;;;;;;;;train

2024_10_04-F2.11.1.bmp;F2.11;1;;100.2;30;;;10.05445943;76.25383023;;13.06000805;0;2;0;;3;;;;1;;;;;;;;;;;train

2024_10_04-F2.11.2.bmp;F2.11;0;598;100.2;30;808.9;0.000449992;10.05445943;76.25383023;;13.06000805;0;2;0;;1;;;;;;;;;;;;;;;train

2024_10_04-F2.12.1.bmp;F2.12;1;;100.2;30;;;8.721509091;60.98651817;;6.099984646;1.274964333;1;0;1;2;;1;;;;;;;;;;;;;test

2024_10_04-F2.12.2.bmp;F2.12;0;599;100.2;30;770.4;0.000427859;8.721509091;60.98651817;;6.099984646;1.274964333;1;0;1;3;1;;;;;;1;;;;;;;;test

2024_10_04-F2.13.1.bmp;F2.13;1;;100.2;30;;;7.211727981;55.98445687;;10.62000513;0;2;0;;3;;;;1;1;;;;;;;;;;train

2024_10_04-F2.13.2.bmp;F2.13;0;598;100.2;30;695.7;0.000387019;7.211727981;55.98445687;;10.62000513;0;2;0;;3;;;;;1;;;;;;;;;;train

2024_10_04-F2.14.1.bmp;F2.14;1;;100.2;30;;;7.956970226;49.50919937;;2.599993706;1.320010185;0;0;2;3;;;;;;;;;;1;;;;;test

2024_10_04-F2.14.2.bmp;F2.14;0;598;100.2;30;807.5;0.000449213;7.956970226;49.50919937;;2.599993706;1.320010185;0;0;;1;;;;;;;;;;;;;;;test

2024_10_04-F2.15.1.bmp;F2.15;0;600;100.2;30;833.8;0.000462298;8.188932431;56.92156215;;3.840000153;5.100013733;0;1;;3;1;;;;;;;;;;;;;;train

2024_10_04-F2.15.2.bmp;F2.15;1;;100.2;30;;;8.188932431;56.92156215;;3.840000153;5.100013733;0;1;;2;;;;;1;;;;;;;;;;train

2024_10_04-F2.16.1.bmp;F2.16;0;598;100.2;30;787.2;0.00043792;8.381542722;51.66485876;;3.240004539;11.41504765;0;1;;3;1;;;;;;;;;;;;;;test

2024_10_04-F2.16.2.bmp;F2.16;1;;100.2;30;;;8.381542722;51.66485876;;3.240004539;11.41504765;0;1;;1;;;;;;;;;;;;;;;test

2024_10_04-F2.17.1.bmp;F2.17;1;;100.2;30;;;9.12118167;59.12516276;;7.960011005;0;1;0;;3;;;;;1;;;;;;;;;;train

2024_10_04-F2.17.2.bmp;F2.17;0;599;100.2;30;861.5;0.000478453;9.12118167;59.12516276;;7.960011005;0;1;0;2;3;1;;;;;;;;;;;;;;train

2024_10_04-F2.18.1.bmp;F2.18;0;599;100.2;30;758.8;0.000421416;8.345141389;59.36732492;;5.400016308;1.560015678;1;0;;3;;;;;;;1;;;;;;;;train

2024_10_04-F2.18.2.bmp;F2.18;1;;100.2;30;;;8.345141389;59.36732492;;5.400016308;1.560015678;1;0;;2;;;;;;;1;;;;;;;;train

2024_10_04-F2.19.1.bmp;F2.19;0;597;100.2;30;778.1;0.000433583;4.442999892;21.1865478;;4.320001364;10.02026176;1;1;;3;1;;;;;;;;;;;;;;train

2024_10_04-F2.19.2.bmp;F2.19;1;;100.2;30;;;4.442999892;21.1865478;;4.320001364;10.02026176;1;1;;1;;;;;;;;;;;;;;;train

2024_10_04-F2.20.1.bmp;F2.20;1;;100.2;30;;;9.088549727;67.77583992;;12.03997707;3.900014877;2;1;;2;;1;;;;;;;;;;;;;train

2024_10_04-F2.20.2.bmp;F2.20;0;602;100.2;30;790;0.000436558;9.088549727;67.77583992;;12.03997707;3.900014877;2;1;;2;1;;;;;;;;;;;;;;train

2024_10_04-F2.21.1.bmp;F2.21;0;598;100.2;30;781.6;0.000434805;8.755509166;66.97792891;;8.419998646;0.720214844;2;0;;2;;;;;;;1;;;;;;;;train

2024_10_04-F2.21.2.bmp;F2.21;1;;100.2;30;;;8.755509166;66.97792891;;8.419998646;0.720214844;2;0;;1;;;;;;;;;;;;;;;train

2024_10_04-F2.22.1.bmp;F2.22;1;;100.2;30;;;8.299043547;55.9156443;;7.760020733;6.139988899;1;1;;2;;1;;;1;;;;;;;;;;train

2024_10_04-F2.22.2.bmp;F2.22;0;601;100.2;30;710.3;0.000393168;8.299043547;55.9156443;;7.760020733;6.139988899;1;1;1;2;;1;;;1;;;;;;;;;;train

2024_10_04-F2.23.1.bmp;F2.23;0;600;100.2;30;797;0.000441894;8.005889255;54.16473206;;8.300019741;2.459990501;2;1;;3;1;;;;;;;;;;;;;;test

2024_10_04-F2.23.2.bmp;F2.23;1;;100.2;30;;;8.005889255;54.16473206;;8.300019741;2.459990501;2;1;;2;1;1;;;;;;;;;;;;;test

2024_10_04-F2.24.1.bmp;F2.24;1;;100.2;30;;;5.880773456;46.04238788;;7.45999527;0;1;0;;2;1;;;;;;;;;;;;;;train

2024_10_04-F2.24.2.bmp;F2.24;0;600;100.2;30;717.9;0.000398037;5.880773456;46.04238788;;7.45999527;0;1;0;;2;1;;;;;;;;;;;;;;train

2024_10_04-F2.25.1.bmp;F2.25;0;602;100.2;30;795.1;0.000439376;6.791304341;32.03253893;;0;13.97999477;0;1;;3;1;;;;;;;;;;;;;;test

2024_10_04-F2.25.2.bmp;F2.25;1;;100.2;30;;;6.791304341;32.03253893;;0;13.97999477;0;1;;3;1;;;;;;;;;;;;;;test

2024_10_04-F2.26.1.bmp;F2.26;0;601;100.2;30;721.8;0.000399534;8.542689399;58.25002339;;8.519999027;3.311367989;2;1;;1;;;;;;;;;;;;;;;train

2024_10_04-F2.26.2.bmp;F2.26;1;;100.2;30;;;8.542689399;58.25002339;;8.519999027;3.311367989;2;1;;2;;1;;;;;;;;;;;;;train

2024_10_04-F2.27.1.bmp;F2.27;1;;100.2;30;;;6.665269184;47.24719019;;6.199973106;3.480014801;1;1;;2;1;1;;;;;;;;;;;;;train

2024_10_04-F2.27.2.bmp;F2.27;0;601;100.2;30;739.5;0.000409331;6.665269184;47.24719019;;6.199973106;3.480014801;1;1;;3;1;;;;;;;;;;;;;;train

2024_10_04-F2.28.1.bmp;F2.28;0;599;100.2;30;778.4;0.000432302;5.977201159;36.27224798;;2.419990063;0.619990349;0;0;;3;1;;;;1;;;;;;;;;;test

2024_10_04-F2.28.2.bmp;F2.28;1;;100.2;30;;;5.977201159;36.27224798;;2.419990063;0.619990349;0;0;;2;1;1;;;1;;;;;;;;;;test

2024_10_04-F2.29.1.bmp;F2.29;1;;100.2;30;;;7.714249706;41.00779398;;1.880007267;0.179989815;0;0;;3;;;;;;;;;1;;;;;;train

2024_10_04-F2.29.2.bmp;F2.29;0;600;100.2;30;814.1;0.000451375;7.714249706;41.00779398;;1.880007267;0.179989815;0;0;;2;1;;;;;;;;;;;;;;train

2024_10_04-F2.3.1.bmp;F2.3;1;;100.2;30;;;11.580666;80.36886676;;11.21999931;6.046037674;2;1;;3;;;;;1;;;;;;;;;;train

2024_10_04-F2.3.2.bmp;F2.3;0;599;100.2;30;918.2;0.000509943;11.580666;80.36886676;;11.21999931;6.046037674;2;1;1;3;;;;;;;;;1;;;;;;train

2024_10_04-F2.30.1.bmp;F2.30;1;;100.2;30;;;8.62844928;55.33343957;;2.419986248;0.31999588;0;0;;2;1;;;;;;1;;;;;;;;train

2024_10_04-F2.30.2.bmp;F2.30;0;603;100.2;30;823.4;0.00045426;8.62844928;55.33343957;;2.419986248;0.31999588;0;0;;3;1;;;;;;;;;;;;;;train

2024_10_04-F2.31.1.bmp;F2.31;0;600;100.2;30;820.1;0.000454702;7.796386681;52.8595056;;5.62000227;2.150140762;1;1;;2;1;;;;1;;;;;;;;;;test

2024_10_04-F2.31.2.bmp;F2.31;1;;100.2;30;;;7.796386681;52.8595056;;5.62000227;2.150140762;1;1;;2;;1;;;;;;;;;;;;;test

2024_10_04-F2.32.1.bmp;F2.32;0;599;100.2;30;702.6;0.000390205;8.351906468;56.7087261;;9.119992733;1.58001709;2;0;;2;1;1;;;;;;;;;;;;;train

2024_10_04-F2.32.2.bmp;F2.32;1;;100.2;30;;;8.351906468;56.7087261;;9.119992733;1.58001709;2;0;;1;;;;;;;;;;;;;;;train

2024_10_04-F2.33.1.bmp;F2.33;0;602;100.2;30;839.2;0.000463746;7.41186876;42.70734897;;1.219993114;2.060154915;0;1;2;3;;;;;;;;;;1;;;;;test

2024_10_04-F2.33.2.bmp;F2.33;1;;100.2;30;;;7.41186876;42.70734897;;1.219993114;2.060154915;0;1;;3;1;;;;;;;;;1;;;;;test

2024_10_04-F2.34.1.bmp;F2.34;0;600;100.2;30;888;0.000492349;7.450600418;50.08011321;;3.09999752;0;0;0;;3;;;;1;;;;;;1;;;;;test

2024_10_04-F2.34.2.bmp;F2.34;1;;100.2;30;;;7.450600418;50.08011321;;3.09999752;0;0;0;;3;;;;1;;;;;;1;;;;;test

2024_10_04-F2.35.1.bmp;F2.35;1;;100.2;30;;;7.17243967;42.1415811;;1.760014057;0;0;0;;3;;1;;1;1;;;;;;;;;;train

2024_10_04-F2.35.2.bmp;F2.35;0;600;100.2;30;733.2;0.00040652;7.17243967;42.1415811;;1.760014057;0;0;0;;3;1;;;1;1;;;;;;;;;;train

2024_10_04-F2.36.1.bmp;F2.36;1;;100.2;30;;;8.585053509;64.90970208;;10.18000412;0;2;0;;1;;;;;;;;;;;;;;;train

2024_10_04-F2.36.2.bmp;F2.36;0;600;100.2;30;785.3;0.000435407;8.585053509;64.90970208;;10.18000412;0;2;0;;2;;;;;;;1;;;;;;;;train

2024_10_04-F2.37.1.bmp;F2.37;1;;100.2;30;;;8.265184147;64.52897428;;7.880001068;0;1;0;1;3;1;;;;;;;;;;;;;;test

2024_10_04-F2.37.2.bmp;F2.37;0;599;100.2;30;847.8;0.000470845;8.265184147;64.52897428;;7.880001068;0;1;0;1;2;1;;;;;;;;;;;;;;test

2024_10_04-F2.38.1.bmp;F2.38;0;604;100.2;30;914.3;0.000503573;7.082380516;53.93605367;;3.700012207;0;0;0;;3;1;;;1;;;;;;1;;;;;train

2024_10_04-F2.38.2.bmp;F2.38;1;;100.2;30;;;7.082380516;53.93605367;;3.700012207;0;0;0;2;3;;;;1;;;;;;;;;;;train

2024_10_04-F2.39.1.bmp;F2.39;0;600;100.2;30;846.8;0.000469505;10.03380223;71.55326554;;13.39998722;2.528173447;2;1;;3;1;;;1;;;;;;;;;;;train

2024_10_04-F2.39.2.bmp;F2.39;1;;100.2;30;;;10.03380223;71.55326554;;13.39998722;2.528173447;2;1;1;2;1;;;;;;;;;;;;;;train

2024_10_04-F2.4.1.bmp;F2.4;1;;100.2;30;;;7.210198169;51.58859527;;5.560004234;1.039995193;1;0;;2;;1;;;1;;;;;;;;;;train

2024_10_04-F2.4.2.bmp;F2.4;0;602;100.2;30;711.4;0.000393123;7.210198169;51.58859527;;5.560004234;1.039995193;1;0;;1;;;;;;;;;;;;;;;train

2024_10_04-F2.40.1.bmp;F2.40;1;;100.2;30;;;9.794481962;67.06680877;;9.139995575;6.872004509;2;1;;1;;;;;;;;;;;;;;;test

2024_10_04-F2.40.2.bmp;F2.40;0;601;100.2;30;767.5;0.00042483;9.794481962;67.06680877;;9.139995575;6.872004509;2;1;;2;;;;;1;;;;;;;;;;test

2024_10_04-F2.5.1.bmp;F2.5;1;;100.2;30;;;7.977823633;46.50378442;;3.40000248;2.099370003;0;1;;2;1;1;;;;;1;;;;;;;;train

2024_10_04-F2.5.2.bmp;F2.5;0;599;100.2;30;862.6;0.000479064;7.977823633;46.50378442;;3.40000248;2.099370003;0;1;;2;;;;;;;1;;;;;;;;train

2024_10_04-F2.6.1.bmp;F2.6;0;698;100.2;30;693.8;0.000330666;7.875846138;59.68064847;;12.30000162;0.020009995;2;0;;2;1;;;;;;;;;;;;;;train

2024_10_04-F2.6.2.bmp;F2.6;1;;100.2;30;;;7.875846138;59.68064847;;12.30000162;0.020009995;2;0;;1;;;;;;;;;;;;;;;train

2024_10_04-F2.7.1.bmp;F2.7;1;;100.2;30;;;8.95604388;65.89814512;;13.88001204;0.87997818;2;0;;2;;;;;1;;;;;;;;;;train

2024_10_04-F2.7.2.bmp;F2.7;0;601;100.2;30;785.5;0.000434793;8.95604388;65.89814512;;13.88001204;0.87997818;2;0;;2;;;;;1;;;;;;;;;;train

2024_10_04-F2.8.1.bmp;F2.8;1;;100.2;30;;;7.777298877;42.1575745;;1.079992771;5.374821663;0;1;;1;;;;;;;;;;;;;;;train

2024_10_04-F2.8.2.bmp;F2.8;0;599;100.2;30;826.7;0.000459126;7.777298877;42.1575745;;1.079992771;5.374821663;0;1;;3;1;;;;;;;;;;;;;;train

2024_10_04-F2.9.1.bmp;F2.9;0;597;100.2;30;766.3;0.000427008;6.532218818;54.9025338;;7.099991798;0.699995995;1;0;;3;;;;1;;;;;;;;;;;train

2024_10_04-F2.9.2.bmp;F2.9;1;;100.2;30;;;6.532218818;54.9025338;;7.099991798;0.699995995;1;0;;2;;1;;;;;;;;;;;;;train

2024_10_04-F3.1.1.bmp;F3.1;1;;100.2;30;;;9.161464029;58.29916827;;5.200014114;6.560015678;1;1;;3;;;;1;;;;;;;;;;;test

2024_10_04-F3.1.2.bmp;F3.1;0;601;100.2;30;796.2;0.000440716;9.161464029;58.29916827;;5.200014114;6.560015678;1;1;;3;;1;;;1;;;;;;;;;;test

2024_10_04-F3.10.1.bmp;F3.10;0;599;100.2;30;709.9;0.000394259;8.291724425;58.47712778;;7.239995003;0;1;0;;3;;;;1;;;;;;;;;;;train

2024_10_04-F3.10.2.bmp;F3.10;1;;100.2;30;;;8.291724425;58.47712778;;7.239995003;0;1;0;1;2;;;;;;;;;;;;;;;train

2024_10_04-F3.11.1.bmp;F3.11;1;;100.2;30;;;10.03715648;77.02355056;;12.0199995;2.752182007;2;1;;1;;;;;;;;;;;;;;;test

2024_10_04-F3.11.2.bmp;F3.11;0;596;100.2;30;808.4;0.000451223;10.03715648;77.02355056;;12.0199995;2.752182007;2;1;;1;;;;;;;;;;;;;;;test

2024_10_04-F3.12.1.bmp;F3.12;0;599;100.2;30;775;0.000430414;9.32863594;70.96581739;;12.93999434;0.020004272;2;0;;2;;;;;1;;;;;;;;;;train

2024_10_04-F3.12.2.bmp;F3.12;1;;100.2;30;;;9.32863594;70.96581739;;12.93999434;0.020004272;2;0;;2;;;;;1;;;;;;;;;;train

2024_10_04-F3.13.1.bmp;F3.13;1;;100.2;30;;;9.354009684;71.76856736;;12.99998474;0.940006256;2;0;;3;;;;1;;;;;;;;;;;train

2024_10_04-F3.13.2.bmp;F3.13;0;600;100.2;30;787.1;0.000436405;9.354009684;71.76856736;;12.99998474;0.940006256;2;0;;2;;;;;1;;;;;;;;;;train

2024_10_04-F3.14.1.bmp;F3.14;1;;100.2;30;;;5.811602674;33.05952548;;3.439979553;2.000022888;0;1;;3;1;;;;1;;;;;;;;;;train

2024_10_04-F3.14.2.bmp;F3.14;0;604;100.2;30;715.7;0.00039419;5.811602674;33.05952548;;3.439979553;2.000022888;0;1;;2;1;;;;;;;;;;;;;;train

2024_10_04-F3.15.1.bmp;F3.15;1;;100.2;30;;;9.543582702;70.25607964;;14.09999466;3.308172226;2;1;;3;;;;1;;;;;;;;;;;train

2024_10_04-F3.15.2.bmp;F3.15;0;600;100.2;30;751.8;0.000416833;9.543582702;70.25607964;;14.09999466;3.308172226;2;1;;3;;;;;1;;;;;;;;;;train

2024_10_04-F3.16.1.bmp;F3.16;1;;100.2;30;;;7.429523016;53.72851952;;8.939987659;0;2;0;;2;1;1;;;;;;;;;;;;;test

2024_10_04-F3.16.2.bmp;F3.16;0;601;100.2;30;742.8;0.000411158;7.429523016;53.72851952;;8.939987659;0;2;0;;2;1;;;;;;;;;;;;;;test

2024_10_04-F3.17.1.bmp;F3.17;0;599;100.2;30;962.2;0.000534379;5.502570107;36.50762196;;5.000002384;0;1;0;;3;1;1;;1;;;;;;1;;;;;train

2024_10_04-F3.17.2.bmp;F3.17;1;;100.2;30;;;5.502570107;36.50762196;;5.000002384;0;1;0;;3;1;;;1;;;;;;1;;;;;train

2024_10_04-F3.18.1.bmp;F3.18;0;600;100.2;30;762.2;0.000422599;5.700558323;19.34662535;;4.750010014;0;1;0;;3;1;;;;1;;;;;;;;;;test

2024_10_04-F3.18.2.bmp;F3.18;1;;100.2;30;;;5.700558323;19.34662535;;4.750010014;0;1;0;;3;1;;;;;;;;;;;;;;test

2024_10_04-F3.19.1.bmp;F3.19;0;599;100.2;30;742.8;0.000412531;5.231753023;33.64571151;;5.139995575;0;1;0;;3;1;;;;1;;;;;;;;;;train

2024_10_04-F3.19.2.bmp;F3.19;1;;100.2;30;;;5.231753023;33.64571151;;5.139995575;0;1;0;;3;1;;;;;;;;;;;;;;train

2024_10_04-F3.2.1.bmp;F3.2;0;600;100.2;30;905.8;0.000502218;9.813866985;55.12593953;;5.019999981;6.00694561;1;1;;3;;1;;;1;;;;;1;;;;;train

2024_10_04-F3.2.2.bmp;F3.2;1;;100.2;30;;;9.813866985;55.12593953;;5.019999981;6.00694561;1;1;;2;;;;;1;;;;;;;;;;train

2024_10_04-F3.20.1.bmp;F3.20;1;;100.2;30;;;7.307059147;40.14464723;;4.29999876;0;1;0;;3;1;;;1;;;;;;;;;;;test

2024_10_04-F3.20.2.bmp;F3.20;0;600;100.2;30;808.4;0.000448215;7.307059147;40.14464723;;4.29999876;0;1;0;;3;;1;;;;;;;;;;;;;test

2024_10_04-F3.21.1.bmp;F3.21;0;599;100.2;30;778.7;0.000432468;7.773247793;45.90421208;;6.059993267;0.220001221;1;0;;1;;;;;;;;;;;;;;;train

2024_10_04-F3.21.2.bmp;F3.21;1;;100.2;30;;;7.773247793;45.90421208;;6.059993267;0.220001221;1;0;;1;;;;;;;;;;;;;;;train

2024_10_04-F3.23.1.bmp;F3.23;1;;100.2;30;;;8.189925439;53.68742008;;7.74000597;7.693945885;1;1;;3;;1;;;1;;;;;;;;;;train

2024_10_04-F3.23.2.bmp;F3.23;0;599;100.2;30;755.8;0.00041975;8.189925439;53.68742008;;7.74000597;7.693945885;1;1;;3;;1;;;1;;;;;;;;;;train

2024_10_04-F3.24.1.bmp;F3.24;0;602;100.2;30;749.9;0.000414398;8.099540554;58.7834;;10.71998835;0.020008087;2;0;;3;;1;;1;;;;;;;;;;;train

2024_10_04-F3.24.2.bmp;F3.24;1;;100.2;30;;;8.099540554;58.7834;;10.71998835;0.020008087;2;0;;3;;1;;;;;;;;;;;;;train

2024_10_04-F3.25.1.bmp;F3.25;0;599;100.2;30;789.6;0.000438522;7.528327849;59.30608997;;8.560014248;0;2;0;;3;;;;1;;;;;1;;;;;;train

2024_10_04-F3.25.2.bmp;F3.25;1;;100.2;30;;;7.528327849;59.30608997;;8.560014248;0;2;0;2;3;;;;;;;;;1;;;;;;train

2024_10_04-F3.26.1.bmp;F3.26;1;;100.2;30;;;4.326636403;23.20510346;;7.775980234;0;1;0;;3;;1;;1;;;;;;1;;;;;test

2024_10_04-F3.26.2.bmp;F3.26;0;601;100.2;30;1012.2;0.000560277;4.326636403;23.20510346;;7.775980234;0;1;0;;3;1;;;1;;;;;;1;;;;;test

2024_10_04-F3.27.1.bmp;F3.27;0;599;100.2;30;876.5;0.000486784;7.971345016;59.20520775;;6.819983959;0.280005455;1;0;;3;1;;;;;;;;1;;;;;;test

2024_10_04-F3.27.2.bmp;F3.27;1;;100.2;30;;;7.971345016;59.20520775;;6.819983959;0.280005455;1;0;1;2;1;;;;;;;;;;;;;;test

2024_10_04-F3.28.1.bmp;F3.28;0;601;100.2;30;855.2;0.000473374;7.812533597;66.83501649;;8.120000362;6.473361969;2;1;;1;;;;;;;;;;;;;;;train

2024_10_04-F3.28.2.bmp;F3.28;1;;100.2;30;;;7.812533597;66.83501649;;8.120000362;6.473361969;2;1;;1;;;;;;;;;;;;;;;train

2024_10_04-F3.29.1.bmp;F3.29;1;;100.2;30;;;9.561520552;62.47113683;;7.96000576;3.054559708;1;1;;3;;;;1;;;;;;;;;;;train

2024_10_04-F3.29.2.bmp;F3.29;0;599;100.2;30;769.2;0.000427192;9.561520552;62.47113683;;7.96000576;3.054559708;1;1;2;3;;;;;1;;;;;;;;;;train

2024_10_04-F3.3.1.bmp;F3.3;1;;100.2;30;;;8.395853236;52.68197004;;4.080003262;4.519997597;1;1;;2;;1;;;;;;;;;;;;;train

2024_10_04-F3.3.2.bmp;F3.3;0;600;100.2;30;721.6;0.000400089;8.395853236;52.68197004;;4.080003262;4.519997597;1;1;;2;;1;;;;;;;;;;;;;train

2024_10_04-F3.30.1.bmp;F3.30;0;699;100.2;30;793.1;0.000377452;7.564851041;45.67190814;;3.900001049;7.116004944;1;1;;3;;;1;;1;;;;;;;;;;train

2024_10_04-F3.30.2.bmp;F3.30;1;;100.2;30;;;7.564851041;45.67190814;;3.900001049;7.116004944;1;1;;3;;1;;;;;;;;;;;;;train

2024_10_04-F3.31.1.bmp;F3.31;1;;100.2;30;;;6.999256404;57.27447936;;6.539989471;0.020004272;1;0;2;3;1;;;;;;;;;;;;;;train

2024_10_04-F3.31.2.bmp;F3.31;0;602;100.2;30;761.4;0.000420753;6.999256404;57.27447936;;6.539989471;0.020004272;1;0;;2;1;;;;;;1;;;;;;;;train

2024_10_04-F3.33.1.bmp;F3.33;1;;100.2;30;;;9.482694679;61.86270525;;7.540002346;7.810178757;1;1;;3;;;;;1;;;;;;;;;;train

2024_10_04-F3.33.2.bmp;F3.33;0;600;100.2;30;756.8;0.000419605;9.482694679;61.86270525;;7.540002346;7.810178757;1;1;;2;;;;;1;;;;;;;;;;train

2024_10_04-F3.34.1.bmp;F3.34;1;;100.2;30;;;8.755960032;56.97496608;;8.539987087;6.380002022;2;1;;3;;;;1;;;;;;;;;;;train

2024_10_04-F3.34.2.bmp;F3.34;0;600;100.2;30;685.3;0.000379962;8.755960032;56.97496608;;8.539987087;6.380002022;2;1;;1;;;;;;;;;;;;;;;train

2024_10_04-F3.35.1.bmp;F3.35;1;;100.2;30;;;8.280714033;55.22943371;;6.360001087;0;1;0;2;3;;;;1;1;;;;;;;;;;train

2024_10_04-F3.35.2.bmp;F3.35;0;600;100.2;30;755.6;0.00041894;8.280714033;55.22943371;;6.360001087;0;1;0;;3;;1;;1;1;;;;;;;;;;train

2024_10_04-F3.36.1.bmp;F3.36;1;;100.2;30;;;8.872683283;58.18291152;;8.060001373;0;1;0;;3;;;;1;;;;;;;;;;;test

2024_10_04-F3.36.2.bmp;F3.36;0;606;100.2;30;777.5;0.000426814;8.872683283;58.18291152;;8.060001373;0;1;0;;3;;;;1;;;;;;;;;;;test

2024_10_04-F3.37.1.bmp;F3.37;0;602;100.2;30;797.7;0.000440813;9.425074942;58.87844916;;7.159992695;4.239161491;1;1;;1;;;;;;;;;;;;;;;test

2024_10_04-F3.37.2.bmp;F3.37;1;;100.2;30;;;9.425074942;58.87844916;;7.159992695;4.239161491;1;1;;1;;;;;;;;;;;;;;;test

2024_10_04-F3.38.1.bmp;F3.38;0;599;100.2;30;963.4;0.000535046;4.347275414;30.31166427;;3.439993382;0.160010338;0;0;;3;1;;;1;;;;;;1;;;;;test

2024_10_04-F3.38.2.bmp;F3.38;1;;100.2;30;;;4.347275414;30.31166427;;3.439993382;0.160010338;0;0;;3;1;;;;;;;;;;;;;;test

2024_10_04-F3.39.1.bmp;F3.39;0;699;100.2;30;690;0.000328385;7.75584791;53.3804705;;6.720018387;0.459985733;1;0;;3;;;;;1;;;;;;;;;;train

2024_10_04-F3.39.2.bmp;F3.39;1;;100.2;30;;;7.75584791;53.3804705;;6.720018387;0.459985733;1;0;;3;;;;;1;;;;;;;;;;train

2024_10_04-F3.4.1.bmp;F3.4;1;;100.2;30;;;11.52744182;83.57898461;;17.07996941;7.760026932;2;1;;2;;1;;;;;;;;;;;;;train

2024_10_04-F3.4.2.bmp;F3.4;0;604;100.2;30;876.5;0.000482754;11.52744182;83.57898461;;17.07996941;7.760026932;2;1;;1;;;;;;;;;;;;;;;train

2024_10_04-F3.40.1.bmp;F3.40;0;599;100.2;30;890.9;0.000494781;11.41774581;63.57300536;;2.640019894;15.15494728;0;1;;3;;1;;1;;;;;;;;;;;train

2024_10_04-F3.40.2.bmp;F3.40;1;;100.2;30;;;11.41774581;63.57300536;;2.640019894;15.15494728;0;1;;3;;;;;1;;;;;;;;;;train

2024_10_04-F3.5.1.bmp;F3.5;1;;100.2;30;;;9.280539445;67.82037488;;14.30001211;1.999988556;2;1;;3;;;;;1;;;;;;;;;;train

2024_10_04-F3.5.2.bmp;F3.5;0;600;100.2;30;761.7;0.000422322;9.280539445;67.82037488;;14.30001211;1.999988556;2;1;;2;;;;;1;;;;;;;;;;train

2024_10_04-F3.6.1.bmp;F3.6;1;;100.2;30;;;8.088540027;47.0125423;;4.01998806;7.479994774;1;1;;3;;;;;1;;;;;;;;;;train

2024_10_04-F3.6.2.bmp;F3.6;0;600;100.2;30;766.8;0.00042515;8.088540027;47.0125423;;4.01998806;7.479994774;1;1;;3;;1;;;1;;;;;;;;;;train

2024_10_04-F3.7.1.bmp;F3.7;0;600;100.2;30;763.4;0.000423265;8.896691876;67.84935013;;10.86000156;3.13697052;2;1;;3;;;;1;1;;;;;;;;;;test

2024_10_04-F3.7.2.bmp;F3.7;1;;100.2;30;;;8.896691876;67.84935013;;10.86000156;3.13697052;2;1;;3;;;;;1;;;;;;;;;;test

2024_10_04-F3.8.1.bmp;F3.8;1;;100.2;30;;;7.124460712;34.33986763;;3.979987621;4.48003006;1;1;;2;1;;;;;;;;;;;;;;train

2024_10_04-F3.8.2.bmp;F3.8;0;600;100.2;30;719.3;0.000398813;7.124460712;34.33986763;;3.979987621;4.48003006;1;1;;3;1;;;;;;;;;;;;;;train

2024_10_04-F3.9.1.bmp;F3.9;0;600;100.2;30;751.1;0.000416445;8.929603942;68.15774701;;11.07999611;4.519992828;2;1;;2;;;;;;;1;;;;;;;;test

2024_10_04-F3.9.2.bmp;F3.9;1;;100.2;30;;;8.929603942;68.15774701;;11.07999611;4.519992828;2;1;;1;;;;;;;;;;;;;;;test

2024_10_04-F4.10.1.bmp;F4.10;0;600;100.2;30;694.6;0.000385119;7.235404226;44.84467101;;3.679992199;0.680021286;0;0;;2;;1;;;;;;;;;;;;;train

2024_10_04-F4.10.2.bmp;F4.10;1;;100.2;30;;;7.235404226;44.84467101;;3.679992199;0.680021286;0;0;;2;;1;;;;;;;;;;;;;train

2024_10_04-F4.11.1.bmp;F4.11;0;600;100.2;30;739.5;0.000410013;5.19627057;26.7363174;;1.379990578;2.220017433;0;1;;3;1;;;;1;;;;;;;;;;train

2024_10_04-F4.11.2.bmp;F4.11;1;;100.2;30;;;5.19627057;26.7363174;;1.379990578;2.220017433;0;1;;3;1;;;;1;;;;;;;;;;train

2024_10_04-F4.12.1.bmp;F4.12;1;;100.2;30;;;7.561622711;53.9195486;;8.579997063;2.679470062;2;1;;3;;;;;1;;;;;;;;;;test

2024_10_04-F4.12.2.bmp;F4.12;0;600;100.2;30;688.8;0.000381903;7.561622711;53.9195486;;8.579997063;2.679470062;2;1;;3;;;;;1;;;;;;;;;;test

2024_10_04-F4.13.1.bmp;F4.13;0;600;100.2;30;710.1;0.000393713;4.277806298;23.25966719;;2.180002689;0;0;0;;3;;;;1;1;;;;;;;;;;test

2024_10_04-F4.13.2.bmp;F4.13;1;;100.2;30;;;4.277806298;23.25966719;;2.180002689;0;0;0;;3;;;;;1;;;;;;;;;;test

2024_10_04-F4.14.1.bmp;F4.14;1;;100.2;30;;;7.00097668;46.39153334;;4.740006924;4.083376884;1;1;;3;;;;;1;;;;;;;;;;test

2024_10_04-F4.14.2.bmp;F4.14;0;600;100.2;30;697.9;0.000386948;7.00097668;46.39153334;;4.740006924;4.083376884;1;1;;3;;;;;1;;;;;;;;;;test

2024_10_04-F4.15.1.bmp;F4.15;1;;100.2;30;;;6.241152516;39.25569028;;7.05999136;4.840006828;1;1;;3;;;;;1;;;;;;;;;;test

2024_10_04-F4.15.2.bmp;F4.15;0;601;100.2;30;701.8;0.000388463;6.241152516;39.25569028;;7.05999136;4.840006828;1;1;;3;;;;;1;;;;1;;;;;;test

2024_10_04-F4.2.1.bmp;F4.2;0;601;100.2;30;847.1;0.00046889;7.214156345;32.26569566;;5.259999275;2.440002441;1;1;2;3;;1;;;;;;;;;;;;;train

2024_10_04-F4.2.2.bmp;F4.2;1;;100.2;30;;;7.214156345;32.26569566;;5.259999275;2.440002441;1;1;;1;;;;;;;;;;;;;;;train

2024_10_04-F4.3.1.bmp;F4.3;1;;100.2;30;;;7.361111332;49.56448919;;4.079996586;0;1;0;;3;1;;;1;;;;;;;;;;;train

2024_10_04-F4.3.2.bmp;F4.3;0;600;100.2;30;841.5;0.000466567;7.361111332;49.56448919;;4.079996586;0;1;0;;3;1;;;;;;;;;;;;;;train

2024_10_04-F4.4.1.bmp;F4.4;0;601;100.2;30;759.4;0.000420346;7.605396441;45.46391592;;2.959993362;2.120000839;0;1;;3;;;;1;;;;;;;;;;1;train

2024_10_04-F4.4.2.bmp;F4.4;1;;100.2;30;;;7.605396441;45.46391592;;2.959993362;2.120000839;0;1;;2;;1;;;;;;;;;;;;;train

2024_10_04-F4.5.1.bmp;F4.5;1;;100.2;30;;;8.275465357;63.62573681;;12.13998604;0;2;0;;3;;;;1;;;;;;;;;;1;train

2024_10_04-F4.5.2.bmp;F4.5;0;602;100.2;30;744.3;0.000411304;8.275465357;63.62573681;;12.13998604;0;2;0;;1;;;;;;;;;;;;;;;train

2024_10_04-F4.6.1.bmp;F4.6;0;604;100.2;30;748;0.00041198;8.26828909;64.29875113;;12.95999527;0.019989014;2;0;;3;;;;1;;;;;;;;;;1;train

2024_10_04-F4.6.2.bmp;F4.6;1;;100.2;30;;;8.26828909;64.29875113;;12.95999527;0.019989014;2;0;;1;;;;;;;;;;;;;;;train

2024_10_04-F4.7.1.bmp;F4.7;1;;100.2;30;;;8.046802077;64.84392056;;14.31999683;0;2;0;;3;;;;1;;;;;;;;;;1;test

2024_10_04-F4.7.2.bmp;F4.7;0;600;100.2;30;766;0.000424706;8.046802077;64.84392056;;14.31999683;0;2;0;1;2;1;;;;;;;;;;;;;;test

2024_10_04-F4.8.1.bmp;F4.8;0;597;100.2;30;729.6;0.000406557;8.143774609;58.163122;;6.439990997;0.020009995;1;0;;3;;;;1;;;;;;;;;;1;train

2024_10_04-F4.8.2.bmp;F4.8;1;;100.2;30;;;8.143774609;58.163122;;6.439990997;0.020009995;1;0;;1;;;;;;;;;;;;;;;train

2024_10_04-U1.1.1.bmp;U1.1;1;;100.5;30;;;8.899756531;59.38376963;;3.680206776;5.058959961;0;1;1;3;;;;;;;;;1;;;;;;train

2024_10_04-U1.1.2.bmp;U1.1;0;559;100.5;30;723;0.000428982;8.899756531;59.38376963;;3.680206776;5.058959961;0;1;;3;1;;;;;;;;1;;;;;;train

2024_10_04-U1.10.1.bmp;U1.10;0;560;100.4;30;699;0.000414414;9.852648888;70.44813422;;15.4601984;0;2;0;;3;;;;;;;;;1;;;;;;test

2024_10_04-U1.10.2.bmp;U1.10;1;;100.4;30;;;9.852648888;70.44813422;;15.4601984;0;2;0;1;2;1;;;;;;;;;;;;;;test

2024_10_04-U1.11.1.bmp;U1.11;0;565;100.5;29.5;624;0.000372519;6.492320634;39.86237623;;1.919988155;2.160040855;0;1;;2;1;;;;;;;;;;;;;;test

2024_10_04-U1.11.2.bmp;U1.11;1;;100.5;29.5;;;6.492320634;39.86237623;;1.919988155;2.160040855;0;1;;2;;1;;;;;;;;;;;;;test

2024_10_04-U1.12.1.bmp;U1.12;1;;100.4;30;;;8.784177714;67.14969711;;5.079993725;1.033992767;1;0;;3;;;;;;;;;1;;;;;;train

2024_10_04-U1.12.2.bmp;U1.12;0;561;100.4;30;786;0.000465163;8.784177714;67.14969711;;5.079993725;1.033992767;1;0;;3;;;;;;;;;1;;;;;;train

2024_10_04-U1.13.1.bmp;U1.13;1;;100.3;30;;;8.704279102;53.65874058;;2.819980621;4.940012932;0;1;2;3;;;;;;;;;1;;;;;;train

2024_10_04-U1.13.2.bmp;U1.13;0;560;100.3;30;698;0.000414233;8.704279102;53.65874058;;2.819980621;4.940012932;0;1;1;2;1;;;;;;;;;;;;;;train

2024_10_04-U1.14.1.bmp;U1.14;1;;100.5;30;;;8.366322108;57.91170612;;7.121826172;0.119997978;1;0;;2;;1;;;1;;;;;;;;;;train

2024_10_04-U1.14.2.bmp;U1.14;0;561;100.5;30;732;0.000432774;8.366322108;57.91170612;;7.121826172;0.119997978;1;0;;1;;;;;;;;;;;;;;;train

2024_10_04-U1.15.1.bmp;U1.15;1;;100.6;30;;;8.82761787;48.74782069;;3.840001106;0.999988556;0;0;;3;;;1;;;;;;;;;;;;train

2024_10_04-U1.15.2.bmp;U1.15;0;561;100.6;30;702;0.000414625;8.82761787;48.74782069;;3.840001106;0.999988556;0;0;1;2;1;;;;;;;;;;;;;;train

2024_10_04-U1.16.1.bmp;U1.16;0;559;100.5;29.9;688;0.000409581;8.194384207;56.7335919;;6.020025253;1.899974823;1;0;;1;;;;;;;;;;;;;;;train

2024_10_04-U1.16.2.bmp;U1.16;1;;100.5;29.9;;;8.194384207;56.7335919;;6.020025253;1.899974823;1;0;;2;;;;;;;;1;;;;;;;train

2024_10_04-U1.17.1.bmp;U1.17;0;561;100.3;29.7;710;0.000424852;8.801964522;54.18351129;;3.139993668;0.040044785;0;0;;2;1;;;;;;;;;;;;;;test

2024_10_04-U1.17.2.bmp;U1.17;1;;100.3;29.7;;;8.801964522;54.18351129;;3.139993668;0.040044785;0;0;;2;1;;;;;;;;;;;;;;test

2024_10_04-U1.18.1.bmp;U1.18;1;;100.5;29.8;;;6.927323725;53.48175535;;4.759994984;0.019987106;1;0;;2;;1;;;;;;;;;;;;;test

2024_10_04-U1.18.2.bmp;U1.18;0;558;100.5;29.8;713;0.000426651;6.927323725;53.48175535;;4.759994984;0.019987106;1;0;;2;;1;;;;;;;;;;;;;test

2024_10_04-U1.19.1.bmp;U1.19;1;;100.5;29.9;;;9.885656256;64.67288872;;3.340008736;4.999997139;0;1;;1;;;;;;;;;;;;;;;test

2024_10_04-U1.19.2.bmp;U1.19;0;568;100.5;29.9;758;0.000444103;9.885656256;64.67288872;;3.340008736;4.999997139;0;1;;2;1;;;;;;;;;;;;;;test

2024_10_04-U1.2.1.bmp;U1.2;0;561;100.3;29.8;733;0.000437143;9.367186667;70.90427184;;9.200006962;1.176044464;2;0;2;3;;;;;;;;;1;;;;;;train

2024_10_04-U1.2.2.bmp;U1.2;1;;100.3;29.8;;;9.367186667;70.90427184;;9.200006962;1.176044464;2;0;;2;1;;;;;;;;;;;;;;train

2024_10_04-U1.20.1.bmp;U1.20;1;;100.7;29.5;;;9.203044244;68.52591204;;14.15998983;0;2;0;;2;;1;;;;;;;;;;;;;test

2024_10_04-U1.20.2.bmp;U1.20;0;564;100.7;29.5;681;0.000406459;9.203044244;68.52591204;;14.15998983;0;2;0;1;3;;1;;;;;;;;;;;;;test

2024_10_04-U1.3.1.bmp;U1.3;1;;100.4;30;;;8.891238554;43.35005194;;6.299998283;11.97999859;1;1;;2;1;;;;;;;;;;;;;;train

2024_10_04-U1.3.2.bmp;U1.3;0;560;100.4;30;771;0.0004571;8.891238554;43.35005194;;6.299998283;11.97999859;1;1;;2;1;;;;;;;;;;;;;;train

2024_10_04-U1.4.1.bmp;U1.4;1;;100.6;30;;;8.330269906;53.34305204;;2.640004158;2.801362991;0;1;;2;1;;;;;;;;;;;;;;train

2024_10_04-U1.4.2.bmp;U1.4;0;565;100.6;30;715;0.000419313;8.330269906;53.34305204;;2.640004158;2.801362991;0;1;1;3;;;;;;;;;1;;;;;;train

2024_10_04-U1.5.1.bmp;U1.5;1;;100.5;30;;;9.973632108;70.99001088;;11.79999542;1.119998932;2;0;1;2;1;;;;;;;;;;;;;;train

2024_10_04-U1.5.2.bmp;U1.5;0;561;100.5;30;713;0.000421541;9.973632108;70.99001088;;11.79999542;1.119998932;2;0;;1;;;;;;;;;;;;;;;train

2024_10_04-U1.6.1.bmp;U1.6;1;;100.4;30;;;7.6349951;62.7461881;;13.28059435;0;2;0;1;2;;1;;;;;;;;;;;;;train

2024_10_04-U1.6.2.bmp;U1.6;0;560;100.4;30;697;0.000413228;7.6349951;62.7461881;;13.28059435;0;2;0;;2;;;;;;;;1;;;;;;;train

2024_10_04-U1.7.1.bmp;U1.7;0;567;100.7;29.9;716;0.000419401;9.832833493;66.75484326;;7.359971046;3.240121841;1;1;;2;1;;;;;;;;;;;;;;test

2024_10_04-U1.7.2.bmp;U1.7;1;;100.7;29.9;;;9.832833493;66.75484326;;7.359971046;3.240121841;1;1;;2;1;;;;;;;;;;;;;;test

2024_10_04-U1.8.1.bmp;U1.8;1;;100.4;30.1;;;7.92207478;59.3611754;;6.639989376;3.077580452;1;1;1;3;1;;;;;;;;;;;;;;test

2024_10_04-U1.8.2.bmp;U1.8;0;560;100.4;30.1;697;0.000411855;7.92207478;59.3611754;;6.639989376;3.077580452;1;1;2;3;1;;;;;;;;;;;;;;test

2024_10_04-U1.9.1.bmp;U1.9;0;564;100.1;30.1;766;0.000450764;7.087240029;48.55351378;;3.339993;0.040018082;0;0;2;3;;;;;;;;;1;;;;;;train

2024_10_04-U1.9.2.bmp;U1.9;1;;100.1;30.1;;;7.087240029;48.55351378;;3.339993;0.040018082;0;0;;3;;;;;;;;;1;;;;;;train

2024_10_04-U2.1.1.bmp;U2.1;0;566;100.4;30;753;0.000441696;9.182710469;67.99036763;;7.661783695;0.040018082;1;0;;1;;;;;;;;;;;;;;;train

2024_10_04-U2.1.2.bmp;U2.1;1;;100.4;30;;;9.182710469;67.99036763;;7.661783695;0.040018082;1;0;;2;1;;;;;;;;;;;;;;train

2024_10_04-U2.10.1.bmp;U2.10;0;558;100.5;29.9;648;0.000386459;8.416993695;60.62867102;;9.659994602;0;2;0;1;2;1;;;;;;;;;;;;;;test

2024_10_04-U2.10.2.bmp;U2.10;1;;100.5;29.9;;;8.416993695;60.62867102;;9.659994602;0;2;0;1;3;;;;;;;;;;1;;;;;test

2024_10_04-U2.11.1.bmp;U2.11;0;565;100.7;29.9;690;0.000405602;8.290405165;54.5459895;;5.720003128;3.479217529;1;1;;1;;;;;;;;;;;;;;;train

2024_10_04-U2.11.2.bmp;U2.11;1;;100.7;29.9;;;8.290405165;54.5459895;;5.720003128;3.479217529;1;1;;3;;;;;;1;;;;;;;;;train

2024_10_04-U2.12.1.bmp;U2.12;1;;100.3;29.4;;;9.895694983;60.98189185;;3.099998951;5.339998245;0;1;;3;1;;;;;;;;1;;;;;;train

2024_10_04-U2.12.2.bmp;U2.12;0;558;100.3;29.4;776;0.000471606;9.895694983;60.98189185;;3.099998951;5.339998245;0;1;;1;;;;;;;;;;;;;;;train

2024_10_04-U2.13.1.bmp;U2.13;1;;100.4;29.9;;;9.473306721;56.82224134;;4.260005474;4.840003967;1;1;;2;1;;;;;;;;;;;;;;test
