Repository: lukas1spl/Sawn-Timber-Lamellae-Analysis

# Linking Visual Timber Quality Classification to Mechanical Properties: A Comparative Study using a Wood Defect Detection Model

This repository contains the statistical data analysis sawn timber lamellae as part of my master thesis. It contains the used R-code and datasets used for evaluating the relationship of visual quality classification and strength properties.

## Dataset

- **Tree Species:** Norway Spruce (*Picea abies*)
- **Site Description** Subalpine stands, Graubünden - Switzerland
- **Sample Size:** 2'525 sawn timber lamellae sections (37 x 110 x 600 mm)
- **Data:**
  -  input datasets (post data acquisition)
  -  output datasets (post data preparation)

File: data/dataset_cleaned.csv (part 14 of 16)
filename;sample_name;up_pos;length;width;height;weight;density;moe;mor;invalid;pre_peak_displ;post_peak_displ;pre_peak_cls;post_peak_cls;quality_cropped;quality;knot_healthy;knot_dead;knot_cluster;rot;blue_stain;grain;pitch pocket;pith;crack;bark;wane;borehole;reaction wood;yellowish;split
2024_10_04-U2.13.2.bmp;U2.13;0;564;100.4;29.9;726;0.000428798;9.473306721;56.82224134;;4.260005474;4.840003967;1;1;;1;;;;;;;;;;;;;;;test

2024_10_04-U2.14.1.bmp;U2.14;0;561;100.4;29.7;727;0.000434592;7.393656624;46.3756741;;0.660628796;0;0;0;1;2;1;;;;;;;;;;;;;;test

2024_10_04-U2.14.2.bmp;U2.14;1;;100.4;29.7;;;7.393656624;46.3756741;;0.660628796;0;0;0;1;2;1;;;;;;;;;;;;;;test

2024_10_04-U2.15.1.bmp;U2.15;0;559;100.6;29.8;665;0.000396822;8.605396043;63.66176552;;7.440026283;0.020054817;1;0;;2;;1;;;;;;;;;;;;;train

2024_10_04-U2.15.2.bmp;U2.15;1;;100.6;29.8;;;8.605396043;63.66176552;;7.440026283;0.020054817;1;0;;2;;1;;;;;;;;;;;;;train

2024_10_04-U2.16.1.bmp;U2.16;0;561;100.3;30;634;0.000375582;7.040070301;53.02302565;;4.560023785;0;1;0;;2;1;;;;;;;;;;;;;;train

2024_10_04-U2.16.2.bmp;U2.16;1;;100.3;30;;;7.040070301;53.02302565;;4.560023785;0;1;0;;2;;1;;;;;1;;;;;;;;train

2024_10_04-U2.17.1.bmp;U2.17;1;;100.6;30;;;7.894645892;55.07433427;;2.999995708;0.039998055;0;0;;2;1;;;;;;;;;;;;;;test

2024_10_04-U2.17.2.bmp;U2.17;0;564;100.6;30;752;0.000441794;7.894645892;55.07433427;;2.999995708;0.039998055;0;0;;1;;;;;;;;;;;;;;;test

2024_10_04-U2.18.1.bmp;U2.18;0;560;100.6;29.8;737;0.000439001;8.975084047;59.76302742;;10.5199852;0.060211182;2;0;;2;;1;;;;;;;;;;;;;train

2024_10_04-U2.18.2.bmp;U2.18;1;;100.6;29.8;;;8.975084047;59.76302742;;10.5199852;0.060211182;2;0;;2;;1;;;;;;;;;;;;;train

2024_10_04-U2.19.1.bmp;U2.19;1;;100.5;29.9;;;8.897580148;61.66113245;;5.81999588;6.580002785;1;1;1;2;;1;;;;;1;;;;;;;;test

2024_10_04-U2.19.2.bmp;U2.19;0;564;100.5;29.9;734;0.000433092;8.897580148;61.66113245;;5.81999588;6.580002785;1;1;;2;;1;;;1;;;;;;;;;;test

2024_10_04-U2.2.1.bmp;U2.2;0;558;100.4;29.7;770;0.000462771;9.633166081;52.40532135;;3.259999752;0.16003418;0;0;;3;;;;;;;;;1;;;;;;train

2024_10_04-U2.2.2.bmp;U2.2;1;;100.4;29.7;;;9.633166081;52.40532135;;3.259999752;0.16003418;0;0;;1;;;;;;;;;;;;;;;train

2024_10_04-U2.20.1.bmp;U2.20;0;567;100.4;28.6;778;0.000477856;6.065286429;21.78395773;;0;1.160004139;0;0;;3;;;;;;1;;;;;;;;;test

2024_10_04-U2.20.2.bmp;U2.20;1;;100.4;28.6;;;6.065286429;21.78395773;;0;1.160004139;0;0;;3;;;;;;1;;;1;;;;1;;test

2024_10_04-U2.3.1.bmp;U2.3;0;562;100.6;30.1;630;0.000370203;6.20320248;47.011495;;3.640003204;6.679992676;0;1;;3;;;;;;1;;;;;;;;;train

2024_10_04-U2.3.2.bmp;U2.3;1;;100.6;30.1;;;6.20320248;47.011495;;3.640003204;6.679992676;0;1;;2;;1;;;;;;;;;;;;;train

2024_10_04-U2.4.1.bmp;U2.4;1;;100.8;29.8;;;7.388346025;51.30784146;;4.180000305;5.034947395;1;1;;2;1;;;;;;;;;;;;;;train

2024_10_04-U2.4.2.bmp;U2.4;0;560;100.8;29.8;616;0.000366198;7.388346025;51.30784146;;4.180000305;5.034947395;1;1;;1;;;;;;;;;;;;;;;train

2024_10_04-U2.5.1.bmp;U2.5;0;562;100.1;29.9;765;0.000454799;8.771585689;63.99098771;;5.220008373;5.839770317;1;1;;1;;;;;;;;;;;;;;;train

2024_10_04-U2.5.2.bmp;U2.5;1;;100.1;29.9;;;8.771585689;63.99098771;;5.220008373;5.839770317;1;1;;3;;;;;;;;;1;;;;;;train

2024_10_04-U2.6.1.bmp;U2.6;0;564;100.6;29.9;814;0.000479818;2.687311353;10.84353399;;0.646007538;0;0;0;;3;;;;;;1;;;1;;;;1;;train

2024_10_04-U2.6.2.bmp;U2.6;1;;100.6;29.9;;;2.687311353;10.84353399;;0.646007538;0;0;0;;3;;;;;;1;;;;;;;1;;train

2024_10_04-U2.7.1.bmp;U2.7;1;;100.2;30.1;;;8.460877284;69.96808457;;12.54000473;0.460031509;2;0;;2;1;;;;;;1;;;;;;;;test

2024_10_04-U2.7.2.bmp;U2.7;0;560;100.2;30.1;703;0.00041623;8.460877284;69.96808457;;12.54000473;0.460031509;2;0;;2;;;;;;;1;;;;;;;;test

2024_10_04-U2.8.1.bmp;U2.8;1;;100.5;30.1;;;7.866759342;46.2940053;;4.580015182;4.821011543;1;1;;2;;1;;;;;;;;;;;;;train

2024_10_04-U2.8.2.bmp;U2.8;0;561;100.5;30.1;682;0.000401873;7.866759342;46.2940053;;4.580015182;4.821011543;1;1;;2;;1;;;;;;;;;;;;;train

2024_10_04-U2.9.1.bmp;U2.9;0;559;100.2;29.8;612;0.000366653;6.263365447;40.60941932;;3.179993629;0.021029472;0;0;;1;;;;;;;;;;;;;;;train

2024_10_04-U2.9.2.bmp;U2.9;1;;100.2;29.8;;;6.263365447;40.60941932;;3.179993629;0.021029472;0;0;;3;;;;;;;;;1;;;;;;train

2024_10_04-U3.1.1.bmp;U3.1;0;569;100.4;29.8;782;0.000459351;9.666464477;69.16093362;;6.539979935;6.439992905;1;1;1;2;1;;;;;;;;;;;;;;train

2024_10_04-U3.1.2.bmp;U3.1;1;;100.4;29.8;;;9.666464477;69.16093362;;6.539979935;6.439992905;1;1;1;2;1;;;;;;;;;;;;;;train

2024_10_04-U3.10.1.bmp;U3.10;1;;100.7;30.1;;;8.63827629;56.6928985;;5.779969692;0.520055771;1;0;1;2;;1;;;;;;;;;;;;;train

2024_10_04-U3.10.2.bmp;U3.10;0;560;100.7;30.1;716;0.000421822;8.63827629;56.6928985;;5.779969692;0.520055771;1;0;;2;;1;;;1;;;;;;;;;;train

2024_10_04-U3.12.1.bmp;U3.12;1;;100.5;29.8;;;8.015795548;57.15682704;;8.741019726;0.020040512;2;0;;1;;;;;;;;;;;;;;;train

2024_10_04-U3.12.2.bmp;U3.12;0;569;100.5;29.8;682;0.000400212;8.015795548;57.15682704;;8.741019726;0.020040512;2;0;;2;;1;;;;;;;;;;;;;train

2024_10_04-U3.13.1.bmp;U3.13;0;559;100.3;29.6;746;0.000449505;7.258389251;45.68805202;;3.800004482;0.159995079;0;0;;2;1;;;;;;;;;;;;;;train

2024_10_04-U3.13.2.bmp;U3.13;1;;100.3;29.6;;;7.258389251;45.68805202;;3.800004482;0.159995079;0;0;;2;1;;;;;;;1;;;;;;;train

2024_10_04-U3.14.1.bmp;U3.14;1;;100.1;29.9;;;6.466766632;46.90724423;;4.060007095;0.021801949;1;0;;2;1;;;;;;;;;;;;;;train

2024_10_04-U3.14.2.bmp;U3.14;0;561;100.1;29.9;630;0.000375208;6.466766632;46.90724423;;4.060007095;0.021801949;1;0;1;2;;;;;;;1;;;;;;;;train

2024_10_04-U3.15.1.bmp;U3.15;0;560;100.3;29.7;680;0.000407628;9.505451315;44.41156125;;0;1.035499096;0;0;1;3;;;;;;;;;;1;;;;;train

2024_10_04-U3.15.2.bmp;U3.15;1;;100.3;29.7;;;9.505451315;44.41156125;;0;1.035499096;0;0;1;2;;1;;;;;;;;;;;;;train

2024_10_04-U3.17.1.bmp;U3.17;1;;100.1;29.9;;;10.41292313;71.72214106;;6.439984322;8.680024147;1;1;;3;;;;1;;;;;;;;;;;train

2024_10_04-U3.17.2.bmp;U3.17;0;561;100.1;29.9;819;0.000487771;10.41292313;71.72214106;;6.439984322;8.680024147;1;1;;2;1;1;;;;;;;;;;;;;train

2024_10_04-U3.18.1.bmp;U3.18;1;;100.3;29.6;;;8.387574931;62.36534171;;5.039994717;0;1;0;1;2;1;1;;;;;;;;;;;;;train

2024_10_04-U3.18.2.bmp;U3.18;0;559;100.3;29.6;730;0.000439864;8.387574931;62.36534171;;5.039994717;0;1;0;1;2;;1;;;;;;;;;;;;;train

2024_10_04-U3.19.1.bmp;U3.19;1;;100.5;29.9;;;7.600230522;58.90990894;;8.700006485;1.037088394;2;0;1;3;;;;;;;;;;1;;;;;train

2024_10_04-U3.19.2.bmp;U3.19;0;563;100.5;29.9;665;0.000393076;7.600230522;58.90990894;;8.700006485;1.037088394;2;0;1;2;;1;;;;;;;;;;;;;train

2024_10_04-U3.2.1.bmp;U3.2;0;559;100.6;30;690;0.000408995;8.494033;61.60969243;;7.200001717;0.960080147;1;0;1;2;;1;;;;;;;;;;;;;test

2024_10_04-U3.2.2.bmp;U3.2;1;;100.6;30;;;8.494033;61.60969243;;7.200001717;0.960080147;1;0;;2;1;;;;;;;;;;;;;;test

2024_10_04-U3.20.1.bmp;U3.20;0;566;100.4;29.9;695;0.000409038;8.282098029;54.16688678;;3.900600433;1.220005989;1;0;;2;1;1;;;;;;;;;;;;;train

2024_10_04-U3.20.2.bmp;U3.20;1;;100.4;29.9;;;8.282098029;54.16688678;;3.900600433;1.220005989;1;0;;2;;1;;;;;;;;;;;;;train

2024_10_04-U3.3.1.bmp;U3.3;0;566;100.6;29.9;699;0.000410574;7.744718477;53.39811924;;4.660189152;0.040008545;1;0;;2;1;;;;;;;;;;;;;;train

2024_10_04-U3.3.2.bmp;U3.3;1;;100.6;29.9;;;7.744718477;53.39811924;;4.660189152;0.040008545;1;0;;2;;1;;;;;;;;;;;;1;train

2024_10_04-U3.4.1.bmp;U3.4;1;;100.4;30;;;5.63068673;40.49222057;;2.020624161;0;0;0;;3;;;;;;1;;;;;;;1;;train

2024_10_04-U3.4.2.bmp;U3.4;0;560;100.4;30;777;0.000460657;5.63068673;40.49222057;;2.020624161;0;0;0;;3;;;;;;1;;;1;;;;1;;train

2024_10_04-U3.5.1.bmp;U3.5;1;;100.1;29.9;;;8.632524088;66.35572501;;7.02183342;0.30001545;1;0;;2;1;;;;;;;;;;;;;;train

2024_10_04-U3.5.2.bmp;U3.5;0;562;100.1;29.9;765;0.000454799;8.632524088;66.35572501;;7.02183342;0.30001545;1;0;;2;;1;;;;;;;;;;;;;train

2024_10_04-U3.6.1.bmp;U3.6;0;566;100.6;29.8;756;0.000445545;8.764549627;66.74721588;;8.17999506;3.255778313;2;1;;2;;;1;;;;;;;;;;;;train

2024_10_04-U3.6.2.bmp;U3.6;1;;100.6;29.8;;;8.764549627;66.74721588;;8.17999506;3.255778313;2;1;;2;;1;;;1;;;;;;;;;;train

2024_10_04-U3.7.1.bmp;U3.7;0;561;100.3;29.9;656;0.000389914;6.515341561;51.34643002;;5.581787109;0.020009995;1;0;1;2;1;;;;;;;;;;;;;;train

2024_10_04-U3.7.2.bmp;U3.7;1;;100.3;29.9;;;6.515341561;51.34643002;;5.581787109;0.020009995;1;0;;2;;;;;;;1;;;;;;;;train

2024_10_04-U3.8.1.bmp;U3.8;1;;100.1;30;;;8.530715289;67.75376479;;7.639987469;0.12008667;1;0;1;2;1;;;;;;1;;;;;;;;train

2024_10_04-U3.8.2.bmp;U3.8;0;563;100.1;30;751;0.000444198;8.530715289;67.75376479;;7.639987469;0.12008667;1;0;;2;1;;;;;;;;;;;;;;train

2024_10_04-U3.9.1.bmp;U3.9;1;;100.4;29.7;;;7.465969648;44.75897564;;1.01999712;11.52002144;0;1;;2;1;;;;;;;;;;;;;;train

2024_10_04-U3.9.2.bmp;U3.9;0;563;100.4;29.7;644;0.000383608;7.465969648;44.75897564;;1.01999712;11.52002144;0;1;;2;;1;;;;;;;;;;;;;train

2024_10_04-U4.1.1.bmp;U4.1;1;;100.4;30;;;4.864760014;24.08070112;;4.380009413;1.200600624;1;0;;2;;1;;;;;;;;;;;;;train

2024_10_04-U4.1.2.bmp;U4.1;0;560;100.4;30;719;0.000426271;4.864760014;24.08070112;;4.380009413;1.200600624;1;0;;2;1;;;;;;;;;;;;;;train

2024_10_04-U4.10.1.bmp;U4.10;1;;100.2;29.2;;;8.750063753;58.57569855;;2.76141119;0.040000916;0;0;1;2;;;;;;;1;;;;;;;;train

2024_10_04-U4.10.2.bmp;U4.10;0;564;100.2;29.2;764;0.000462982;8.750063753;58.57569855;;2.76141119;0.040000916;0;0;;2;1;;;;;;1;;;;;;;;train

2024_10_04-U4.2.1.bmp;U4.2;1;;100.5;29.9;;;7.728427625;60.56802172;;10.02020788;0;2;0;;1;;;;;;;;;;;;;;;train

2024_10_04-U4.2.2.bmp;U4.2;0;561;100.5;29.9;661;0.000392104;7.728427625;60.56802172;;10.02020788;0;2;0;;1;;;;;;;;;;;;;;;train

2024_10_04-U4.3.1.bmp;U4.3;1;;100.6;30;;;6.714289079;44.89096185;;1.719995975;2.880026817;0;1;;2;;1;;;;;;;;;;;;;train

2024_10_04-U4.3.2.bmp;U4.3;0;560;100.6;30;715;0.000423057;6.714289079;44.89096185;;1.719995975;2.880026817;0;1;;2;;1;;;;;;;;;;;;;train

2024_10_04-U4.4.1.bmp;U4.4;1;;100.4;30;;;8.312850089;50.67333206;;2.841822147;2.923360825;0;1;;2;1;;;;;;;;;;;;;;train

2024_10_04-U4.4.2.bmp;U4.4;0;560;100.4;30;658;0.000390106;8.312850089;50.67333206;;2.841822147;2.923360825;0;1;1;2;;;;;;;1;;;;;;;;train

2024_10_04-U4.5.1.bmp;U4.5;0;562;100.6;29.8;753;0.000446935;10.42603227;78.08857415;;9.40020752;2.960054398;2;1;2;3;;;;;;;;;1;;;;;;train

2024_10_04-U4.5.2.bmp;U4.5;1;;100.6;29.8;;;10.42603227;78.08857415;;9.40020752;2.960054398;2;1;;1;;;;;;;;;;;;;;;train

2024_10_04-U4.6.1.bmp;U4.6;0;558;100.4;29.9;733;0.000437587;8.081153432;53.80456732;;4.950946331;1.939994812;1;1;;2;1;;;;;;;;;;;;;;train

2024_10_04-U4.6.2.bmp;U4.6;1;;100.4;29.9;;;8.081153432;53.80456732;;4.950946331;1.939994812;1;1;;2;;1;;;;;;;;;;;;;train

2024_10_04-U4.7.1.bmp;U4.7;1;;100.3;29.9;;;11.73736988;80.71040778;;15.59998083;11.66002083;2;1;2;3;;;;;;;;;1;;;;;;train

2024_10_04-U4.7.2.bmp;U4.7;0;562;100.3;29.9;806;0.000478219;11.73736988;80.71040778;;15.59998083;11.66002083;2;1;;1;;;;;;;;;;;;;;;train

2024_10_04-U4.8.1.bmp;U4.8;1;;100.4;29.8;;;8.895984826;64.87757355;;9.860002518;1.448303223;2;0;;2;;1;;;1;;;;;;;;;;test

2024_10_04-U4.8.2.bmp;U4.8;0;561;100.4;29.8;727;0.000433133;8.895984826;64.87757355;;9.860002518;1.448303223;2;0;;1;;;;;;;;;;;;;;;test

2024_10_04-U4.9.1.bmp;U4.9;1;;100.4;29.9;;;10.4641513;73.74352567;;16.02181864;3.660009384;2;1;;2;;1;;;;;;;;;;;;;test

2024_10_04-U4.9.2.bmp;U4.9;0;561;100.4;29.9;747;0.00044356;10.4641513;73.74352567;;16.02181864;3.660009384;2;1;;2;;1;;;;;;;;;;;;;test

2024_11_15-I17.10.1.bmp;I17.10;1;;99.3;29.9;;;9.847936975;79.75283908;;14.50000191;1.479995728;2;0;;1;;;;;;;;;;;;;;;train

2024_11_15-I17.10.2.bmp;I17.10;0;605;99.3;29.9;757.2;0.000421536;9.847936975;79.75283908;;14.50000191;1.479995728;2;0;1;3;;;;;;;;;1;;;;;;train

2024_11_15-I17.11.1.bmp;I17.11;1;;99.1;29.8;;;10.00788815;75.11240541;;9.200018883;5.209363937;2;1;;2;;;;;1;;;;;;;;;;train

2024_11_15-I17.11.2.bmp;I17.11;0;603;99.1;29.8;738.8;0.000414877;10.00788815;75.11240541;;9.200018883;5.209363937;2;1;1;3;;;;;;;;;1;;;;;;train

2024_11_15-I17.12.1.bmp;I17.12;0;603;98.4;29.7;761.3;0.000432003;11.2492333;81.80601346;;10.47999334;2.140005112;2;1;;1;;;;;;;;;;;;;;;train

2024_11_15-I17.12.2.bmp;I17.12;1;;98.4;29.7;;;11.2492333;81.80601346;;10.47999334;2.140005112;2;1;;1;;;;;;;;;;;;;;;train

2024_11_15-I17.13.1.bmp;I17.13;0;604;98.8;29.7;818.4;0.000461759;11.98808377;87.07496426;;8.839995384;7.802057266;2;1;1;3;;;;;;;;;1;;;;;;train

2024_11_15-I17.13.2.bmp;I17.13;1;;98.8;29.7;;;11.98808377;87.07496426;;8.839995384;7.802057266;2;1;;1;;;;;;;;;;;;;;;train

2024_11_15-I17.14.1.bmp;I17.14;0;604;98.7;29.7;835.9;0.000472111;12.12141425;81.56795277;;4.900010109;9.62016964;1;1;1;3;;;;;;;;;1;;;;;;test

2024_11_15-I17.14.2.bmp;I17.14;1;;98.7;29.7;;;12.12141425;81.56795277;;4.900010109;9.62016964;1;1;;1;;;;;;;;;;;;;;;test

2024_11_15-I17.15.1.bmp;I17.15;1;;99.3;29.9;;;8.700872219;65.39678442;;8.519991875;4.088169098;2;1;;1;;;;;;;;;;;;;;;test

2024_11_15-I17.15.2.bmp;I17.15;0;603;99.3;29.9;669.5;0.000373949;8.700872219;65.39678442;;8.519991875;4.088169098;2;1;;1;;;;;;;;;;;;;;;test

2024_11_15-I17.16.1.bmp;I17.16;1;;99.5;29.9;;;8.293901445;61.50825469;;9.459993362;0.060005188;2;0;;1;;;;;;;;;;;;;;;train

2024_11_15-I17.16.2.bmp;I17.16;0;603;99.5;29.9;670.5;0.000373755;8.293901445;61.50825469;;9.459993362;0.060005188;2;0;;2;;1;;;;;;;;;;;;;train

2024_11_15-I17.17.1.bmp;I17.17;0;603;99.4;29.9;676.1;0.000377256;8.766205131;72.01511213;;14.92000008;0;2;0;;1;;;;;;;;;;;;;;;train

2024_11_15-I17.17.2.bmp;I17.17;1;;99.4;29.9;;;8.766205131;72.01511213;;14.92000008;0;2;0;;1;;;;;;;;;;;;;;;train

2024_11_15-I17.18.1.bmp;I17.18;1;;99.5;29.9;;;8.487282892;60.2717005;;6.55999136;0.080013275;1;0;;1;;;;;;;;;;;;;;;train

2024_11_15-I17.18.2.bmp;I17.18;0;603;99.5;29.9;699.3;0.000389809;8.487282892;60.2717005;;6.55999136;0.080013275;1;0;;2;;1;;;;;;;;;;;;;train

2024_11_15-I17.19.1.bmp;I17.19;1;;99.5;29.9;;;8.7203114;70.42118899;;13.9800024;0;2;0;;1;;;;;;;;;;;;;;;train

2024_11_15-I17.19.2.bmp;I17.19;0;603;99.5;29.9;686.5;0.000382674;8.7203114;70.42118899;;13.9800024;0;2;0;;2;;1;;;;;;;;;;;;;train

2024_11_15-I17.2.1.bmp;I17.2;1;;99;29.8;;;10.29044583;78.97822905;;18.01998568;0.020200729;2;0;;1;;;;;;;;;;;;;;;train

2024_11_15-I17.2.2.bmp;I17.2;0;605;99;29.8;727.8;0.000407761;10.29044583;78.97822905;;18.01998568;0.020200729;2;0;;1;;;;;;;;;;;;;;;train

2024_11_15-I17.20.1.bmp;I17.20;0;604;99.2;29.9;686.9;0.000383419;8.34297515;60.9668586;;7.939997673;5.940013885;1;1;;1;;;;;;;;;;;;;;;test

2024_11_15-I17.20.2.bmp;I17.20;1;;99.2;29.9;;;8.34297515;60.9668586;;7.939997673;5.940013885;1;1;;1;;;;;;;;;;;;;;;test

2024_11_15-I17.21.1.bmp;I17.21;1;;97.8;29.7;;;8.038324291;65.09696881;;11.58000183;0;2;0;;1;;;;;;;;;;;;;;;test

2024_11_15-I17.21.2.bmp;I17.21;0;604;97.8;29.7;661.3;0.000376935;8.038324291;65.09696881;;11.58000183;0;2;0;;1;;;;;;;;;;;;;;;test

2024_11_15-I17.22.1.bmp;I17.22;1;;98.5;29.9;;;8.535461464;61.23378115;;9.282535076;4.340007782;2;1;;1;;;;;;;;;;;;;;;train

2024_11_15-I17.22.2.bmp;I17.22;0;604;98.5;29.9;682.8;0.000383839;8.535461464;61.23378115;;9.282535076;4.340007782;2;1;;1;;;;;;;;;;;;;;;train

2024_11_15-I17.23.1.bmp;I17.23;1;;98;29.6;;;9.058680574;79.10308051;;8.140003204;0;2;0;;1;;;;;;;;;;;;;;;train

2024_11_15-I17.23.2.bmp;I17.23;0;599;98;29.6;806.4;0.000464094;9.058680574;79.10308051;;8.140003204;0;2;0;;1;;;;;;;;;;;;;;;train

2024_11_15-I17.24.1.bmp;I17.24;1;;97.7;29.5;;;9.04021868;78.38314864;;10.23997307;0.020008087;2;0;;1;;;;;;;;;;;;;;;train

2024_11_15-I17.24.2.bmp;I17.24;0;600;97.7;29.5;806.7;0.000466492;9.04021868;78.38314864;;10.23997307;0.020008087;2;0;;1;;;;;;;;;;;;;;;train

2024_11_15-I17.25.1.bmp;I17.25;1;;98.9;29.8;;;9.530305742;68.79966273;;6.099981308;2.552586555;1;1;;1;;;;;;;;;;;;;;;train

2024_11_15-I17.25.2.bmp;I17.25;0;590;98.9;29.8;717.1;0.000412397;9.530305742;68.79966273;;6.099981308;2.552586555;1;1;;1;;;;;;;;;;;;;;;train

2024_11_15-I17.26.1.bmp;I17.26;1;;98.9;29.8;;;10.57167788;76.51466901;;9.979991913;9.065752029;2;1;;1;;;;;;;;;;;;;;;train

2024_11_15-I17.26.2.bmp;I17.26;0;602;98.9;29.8;740.4;0.000417309;10.57167788;76.51466901;;9.979991913;9.065752029;2;1;;1;;;;;;;;;;;;;;;train

2024_11_15-I17.27.1.bmp;I17.27;1;;99.2;29.8;;;10.42229926;74.02915869;;7.499976158;4.884187698;1;1;;1;;;;;;;;;;;;;;;train

2024_11_15-I17.27.2.bmp;I17.27;0;602;99.2;29.8;742;0.000416946;10.42229926;74.02915869;;7.499976158;4.884187698;1;1;;1;;;;;;;;;;;;;;;train

2024_11_15-I17.28.1.bmp;I17.28;0;601;99.3;29.8;730.1;0.000410528;10.11004988;77.09967782;;17.65998936;0.42001152;2;0;;1;;;;;;;;;;;;;;;test

2024_11_15-I17.28.2.bmp;I17.28;1;;99.3;29.8;;;10.11004988;77.09967782;;17.65998936;0.42001152;2;0;1;2;;1;;;;;;;;;;;;;test

2024_11_15-I17.29.1.bmp;I17.29;0;602;99.3;29.8;733.2;0.000411586;10.03869325;77.24524961;;13.56000376;0.019996643;2;0;;1;;;;;;;;;;;;;;;train

2024_11_15-I17.29.2.bmp;I17.29;1;;99.3;29.8;;;10.03869325;77.24524961;;13.56000376;0.019996643;2;0;;1;;;;;;;;;;;;;;;train

2024_11_15-I17.3.1.bmp;I17.3;1;;99.2;29.8;;;10.12149065;79.07279772;;14.56001377;1.439985275;2;0;;1;;;;;;;;;;;;;;;test

2024_11_15-I17.3.2.bmp;I17.3;0;605;99.2;29.8;728.8;0.000407498;10.12149065;79.07279772;;14.56001377;1.439985275;2;0;1;3;;;;;;;;;1;;;;;;test

2024_11_15-I17.30.1.bmp;I17.30;0;603;99.4;29.9;690.2;0.000385124;9.346471689;69.04329958;;11.87997389;4.640016556;2;1;;1;;;;;;;;;;;;;;;train

2024_11_15-I17.30.2.bmp;I17.30;1;;99.4;29.9;;;9.346471689;69.04329958;;11.87997389;4.640016556;2;1;;1;;;;;;;;;;;;;;;train

2024_11_15-I17.31.1.bmp;I17.31;0;602;98.8;29.7;680.4;0.000385172;9.185530169;69.36770522;;16.53998709;0;2;0;;1;;;;;;;;;;;;;;;train

2024_11_15-I17.31.2.bmp;I17.31;1;;98.8;29.7;;;9.185530169;69.36770522;;16.53998709;0;2;0;;1;;;;;;;;;;;;;;;train

2024_11_15-I17.32.1.bmp;I17.32;0;603;98.9;29.7;686;0.000387306;9.41107119;70.14153105;;13.77998686;0;2;0;;1;;;;;;;;;;;;;;;train

2024_11_15-I17.32.2.bmp;I17.32;1;;98.9;29.7;;;9.41107119;70.14153105;;13.77998686;0;2;0;;1;;;;;;;;;;;;;;;train

2024_11_15-I17.33.1.bmp;I17.33;0;603;99.1;29.8;698.8;0.000392415;9.157565772;67.85501521;;10.85998726;5.400024414;2;1;;1;;;;;;;;;;;;;;;train

2024_11_15-I17.33.2.bmp;I17.33;1;;99.1;29.8;;;9.157565772;67.85501521;;10.85998726;5.400024414;2;1;;1;;;;;;;;;;;;;;;train

2024_11_15-I17.34.1.bmp;I17.34;1;;98.8;29.8;;;9.035999526;63.61859101;;6.679987907;0.780004501;1;0;;1;;;;;;;;;;;;;;;train

2024_11_15-I17.34.2.bmp;I17.34;0;600;98.8;29.8;794.6;0.000449805;9.035999526;63.61859101;;6.679987907;0.780004501;1;0;;2;1;1;;;;;;;;;;;;;train

2024_11_15-I17.35.1.bmp;I17.35;1;;99;29.8;;;10.05326228;64.87367977;;5.600006104;8.620000839;1;1;;1;;;;;;;;;;;;;;;train

2024_11_15-I17.35.2.bmp;I17.35;0;600;99;29.8;793.2;0.000448105;10.05326228;64.87367977;;5.600006104;8.620000839;1;1;;1;;;;;;;;;;;;;;;train

2024_11_15-I17.36.1.bmp;I17.36;1;;99.2;29.8;;;9.975894423;68.08091841;;4.960002899;2.943444252;1;1;;1;;;;;;;;;;;;;;;train

2024_11_15-I17.36.2.bmp;I17.36;0;599;99.2;29.8;806.1;0.000455233;9.975894423;68.08091841;;4.960002899;2.943444252;1;1;;1;;;;;;;;;;;;;;;train

2024_11_15-I17.37.1.bmp;I17.37;1;;99.2;29.9;;;10.11017175;73.06640121;;6.899982929;3.140013695;1;1;;1;;;;;;;;;;;;;;;train

2024_11_15-I17.37.2.bmp;I17.37;0;600;99.2;29.9;796.8;0.000447729;10.11017175;73.06640121;;6.899982929;3.140013695;1;1;;2;;1;;;;;;;;;;;;;train

2024_11_15-I17.38.1.bmp;I17.38;0;602;99;29.8;760.9;0.00042843;10.01034699;79.39476398;;14.90000296;0;2;0;;1;;;;;;;;;;;;;;;train

2024_11_15-I17.38.2.bmp;I17.38;1;;99;29.8;;;10.01034699;79.39476398;;14.90000296;0;2;0;;1;;;;;;;;;;;;;;;train

2024_11_15-I17.39.1.bmp;I17.39;0;602;98.7;29.8;769.5;0.000434589;10.15963094;82.16864707;;15.97997189;0.020021439;2;0;;1;;;;;;;;;;;;;;;train

2024_11_15-I17.39.2.bmp;I17.39;1;;98.7;29.8;;;10.15963094;82.16864707;;15.97997189;0.020021439;2;0;;1;;;;;;;;;;;;;;;train

2024_11_15-I17.4.1.bmp;I17.4;1;;99.3;29.9;;;9.52934966;79.44936339;;13.24000597;6.639984131;2;1;;1;;;;;;;;;;;;;;;train

2024_11_15-I17.4.2.bmp;I17.4;0;605;99.3;29.9;750.3;0.000417695;9.52934966;79.44936339;;13.24000597;6.639984131;2;1;1;3;;;;;;;;;1;;;;;;train

2024_11_15-I17.40.1.bmp;I17.40;0;602;98.9;29.8;758.5;0.00042751;9.769035545;77.66424416;;14.58001661;0;2;0;;1;;;;;;;;;;;;;;;train

2024_11_15-I17.40.2.bmp;I17.40;1;;98.9;29.8;;;9.769035545;77.66424416;;14.58001661;0;2;0;;1;;;;;;;;;;;;;;;train

2024_11_15-I17.5.1.bmp;I17.5;1;;99.6;29.9;;;6.152520737;58.70096477;;6.779995918;0;1;0;;1;;;;;;;;;;;;;;;train

2024_11_15-I17.5.2.bmp;I17.5;0;605;99.6;29.9;733;0.000406835;6.152520737;58.70096477;;6.779995918;0;1;0;;1;;;;;;;;;;;;;;;train

2024_11_15-I17.6.1.bmp;I17.6;1;;99.2;29.9;;;10.548351;92.10190259;;12.69999933;3.702026367;2;1;;1;;;;;;;;;;;;;;;train

2024_11_15-I17.6.2.bmp;I17.6;0;605;99.2;29.9;892.6;0.000497415;10.548351;92.10190259;;12.69999933;3.702026367;2;1;;1;;;;;;;;;;;;;;;train

2024_11_15-I17.7.1.bmp;I17.7;1;;99.2;29.9;;;11.06097543;77.54356526;;4.999998569;0.799976349;1;0;1;3;;;;;;;;;1;;;;;;test

2024_11_15-I17.7.2.bmp;I17.7;0;604;99.2;29.9;868.1;0.000484563;11.06097543;77.54356526;;4.999998569;0.799976349;1;0;;1;;;;;;;;;;;;;;;test

2024_11_15-I17.8.1.bmp;I17.8;0;605;99.3;29.9;709.3;0.00039487;9.509346626;73.31072521;;14.10000849;1.119997025;2;0;;1;;;;;;;;;;;;;;;train

2024_11_15-I17.8.2.bmp;I17.8;1;;99.3;29.9;;;9.509346626;73.31072521;;14.10000849;1.119997025;2;0;;1;;;;;;;;;;;;;;;train

2024_11_15-I17.9.1.bmp;I17.9;0;605;99.4;29.9;698.8;0.000388633;9.914981196;68.19709191;;9.060009003;3.47413063;2;1;;1;;;;;;;;;;;;;;;train

2024_11_15-I17.9.2.bmp;I17.9;1;;99.4;29.9;;;9.914981196;68.19709191;;9.060009003;3.47413063;2;1;;1;;;;;;;;;;;;;;;train

2024_11_15-I18.1.1.bmp;I18.1;1;;98.7;29.7;;;8.515896482;78.01325585;;14.93997908;0;2;0;;1;;;;;;;;;;;;;;;train

2024_11_15-I18.1.2.bmp;I18.1;0;602;98.7;29.7;763.9;0.000432879;8.515896482;78.01325585;;14.93997908;0;2;0;;1;;;;;;;;;;;;;;;train

2024_11_15-I18.10.1.bmp;I18.10;0;599;99.2;29.7;751.1;0.000425601;6.842603642;52.10996167;;3.340025902;0;0;0;;1;;;;;;;;;;;;;;;train

2024_11_15-I18.10.2.bmp;I18.10;1;;99.2;29.7;;;6.842603642;52.10996167;;3.340025902;0;0;0;;1;;;;;;;;;;;;;;;train

2024_11_15-I18.11.1.bmp;I18.11;1;;98.3;29.7;;;10.77889227;88.60855641;;11.26002693;0.579978943;2;0;1;3;;;;;;;;;1;;;;;;train

2024_11_15-I18.11.2.bmp;I18.11;0;599;98.3;29.7;833.6;0.000476673;10.77889227;88.60855641;;11.26002693;0.579978943;2;0;;1;;;;;;;;;;;;;;;train

2024_11_15-I18.12.1.bmp;I18.12;1;;98.2;29.6;;;10.82884935;91.29931865;;13.53999329;0;2;0;;1;;;;;;;;;;;;;;;train

2024_11_15-I18.12.2.bmp;I18.12;0;600;98.2;29.6;825.5;0.000473328;10.82884935;91.29931865;;13.53999329;0;2;0;;2;;1;;;;;;;;;;;;;train

2024_11_15-I18.13.1.bmp;I18.13;1;;98.3;29.6;;;11.711934;90.64777719;;13.2000227;0.559968948;2;0;;1;;;;;;;;;;;;;;;train

2024_11_15-I18.13.2.bmp;I18.13;0;600;98.3;29.6;827.6;0.00047405;11.711934;90.64777719;;13.2000227;0.559968948;2;0;1;3;;;;;;;;;1;;;;;;train

2024_11_15-I18.14.1.bmp;I18.14;0;600;98.2;29.6;835.2;0.00047889;12.09437395;89.04169416;;16.35999584;4.959976196;2;1;;1;;;;;;;;;;;;;;;train

2024_11_15-I18.14.2.bmp;I18.14;1;;98.2;29.6;;;12.09437395;89.04169416;;16.35999584;4.959976196;2;1;1;3;;;;;;;;;1;;;;;;train

2024_11_15-I18.15.1.bmp;I18.15;1;;98.5;29.7;;;12.25993986;90.1463675;;12.46000624;10.44423485;2;1;;1;;;;;;;;;;;;;;;train

2024_11_15-I18.15.2.bmp;I18.15;0;578;98.5;29.7;812.5;0.00048051;12.25993986;90.1463675;;12.46000624;10.44423485;2;1;;1;;;;;;;;;;;;;;;train

2024_11_15-I18.16.1.bmp;I18.16;1;;99.1;29.8;;;8.779694075;66.77099297;;10.50001478;1.61999321;2;0;;1;;;;;;;;;;;;;;;train

2024_11_15-I18.16.2.bmp;I18.16;0;599;99.1;29.8;726.2;0.000410525;8.779694075;66.77099297;;10.50001478;1.61999321;2;0;;2;;1;;;;;;;;;;;;;train

2024_11_15-I18.17.1.bmp;I18.17;1;;99;29.7;;;11.08719689;78.09407163;;10.00002289;5.019762039;2;1;;1;;;;;;;;;;;;;;;train

2024_11_15-I18.17.2.bmp;I18.17;0;600;99;29.7;752.8;0.000426714;11.08719689;78.09407163;;10.00002289;5.019762039;2;1;;1;;;;;;;;;;;;;;;train

2024_11_15-I18.18.1.bmp;I18.18;1;;98.7;29.7;;;10.37956465;77.40404421;;8.740017891;11.45055771;2;1;;1;;;;;;;;;;;;;;;test

2024_11_15-I18.18.2.bmp;I18.18;0;600;98.7;29.7;779.1;0.000442964;10.37956465;77.40404421;;8.740017891;11.45055771;2;1;;1;;;;;;;;;;;;;;;test

2024_11_15-I18.19.1.bmp;I18.19;1;;98.5;29.6;;;10.96978986;80.52834146;;10.77998972;6.740028381;2;1;;1;;;;;;;;;;;;;;;train

2024_11_15-I18.19.2.bmp;I18.19;0;585;98.5;29.6;769.8;0.00045133;10.96978986;80.52834146;;10.77998972;6.740028381;2;1;1;2;;1;;;;;;;;;;;;;train

2024_11_15-I18.2.1.bmp;I18.2;1;;99;29.6;;;5.558314882;47.23360231;;4.020003319;0;1;0;;1;;;;;;;;;;;;;;;train

2024_11_15-I18.2.2.bmp;I18.2;0;600;99;29.6;758.2;0.000431227;5.558314882;47.23360231;;4.020003319;0;1;0;;1;;;;;;;;;;;;;;;train

2024_11_15-I18.20.1.bmp;I18.20;1;;96.8;29.6;;;9.579907009;76.88476062;;14.74003077;0.999994278;2;0;;1;;;;;;;;;;;;;;;train

2024_11_15-I18.20.2.bmp;I18.20;0;600;96.8;29.6;739.9;0.000430383;9.579907009;76.88476062;;14.74003077;0.999994278;2;0;1;2;;1;;;;;;;;;;;;;train

2024_11_15-I18.21.1.bmp;I18.21;0;600;95.9;29.3;717.2;0.000425405;9.173642682;72.92280377;;15.26002741;6.439968109;2;1;;1;;;;;;;;;;;;;;;train

2024_11_15-I18.21.2.bmp;I18.21;1;;95.9;29.3;;;9.173642682;72.92280377;;15.26002741;6.439968109;2;1;1;3;;1;;;;;;;;;;;;;train

2024_11_15-I18.22.1.bmp;I18.22;1;;96.7;29.5;;;8.467194287;70.04444632;;13.1199913;0;2;0;;1;;;;;;;;;;;;;;;train

2024_11_15-I18.22.2.bmp;I18.22;0;600;96.7;29.5;681.4;0.000398109;8.467194287;70.04444632;;13.1199913;0;2;0;;1;;;;;;;;;;;;;;;train

2024_11_15-I18.23.1.bmp;I18.23;0;600;96.7;29.4;706.5;0.000414178;8.9630959;77.5715601;;17.10001945;3.259990692;2;1;;1;;;;;;;;;;;;;;;train

2024_11_15-I18.23.2.bmp;I18.23;1;;96.7;29.4;;;8.9630959;77.5715601;;17.10001945;3.259990692;2;1;;1;;;;;;;;;;;;;;;train

2024_11_15-I18.24.1.bmp;I18.24;1;;98.3;29.7;;;7.807315771;51.09242027;;1.540007114;5.464831352;0;1;;1;;;;;;;;;;;;;;;train

2024_11_15-I18.24.2.bmp;I18.24;0;600;98.3;29.7;709.6;0.000405091;7.807315771;51.09242027;;1.540007114;5.464831352;0;1;;2;;1;;;;;;;;;;;;;train

2024_11_15-I18.25.1.bmp;I18.25;1;;99;29.9;;;8.697649755;68.27873551;;9.199985027;0;2;0;;1;;;;;;;;;;;;;;;test

2024_11_15-I18.25.2.bmp;I18.25;0;598;99;29.9;718.9;0.000406126;8.697649755;68.27873551;;9.199985027;0;2;0;;1;;;;;;;;;;;;;;;test

2024_11_15-I18.26.1.bmp;I18.26;0;599;99.3;29.8;727.1;0.000410206;5.950955596;55.89814488;;7.80001545;0;1;0;;1;;;;;;;;;;;;;;;test

2024_11_15-I18.26.2.bmp;I18.26;1;;99.3;29.8;;;5.950955596;55.89814488;;7.80001545;0;1;0;;1;;;;;;;;;;;;;;;test

2024_11_15-I18.27.1.bmp;I18.27;1;;99;29.8;;;9.222625471;68.0405469;;10.46000719;5.939994812;2;1;;1;;;;;;;;;;;;;;;train

2024_11_15-I18.27.2.bmp;I18.27;0;600;99;29.8;728.1;0.000411328;9.222625471;68.0405469;;10.46000719;5.939994812;2;1;1;3;;;;;;;;;1;;;;;;train

2024_11_15-I18.28.1.bmp;I18.28;1;;98.5;29.7;;;8.968454094;61.27514858;;8.140005589;2.059988022;2;1;;1;;;;;;;;;;;;;;;train

2024_11_15-I18.28.2.bmp;I18.28;0;600;98.5;29.7;711.5;0.000405351;8.968454094;61.27514858;;8.140005589;2.059988022;2;1;;2;;1;;;;;;;;;;;;;train

2024_11_15-I18.29.1.bmp;I18.29;1;;97.2;29.5;;;9.526611066;70.64699814;;13.76000214;2.760019302;2;1;;1;;;;;;;;;;;;;;;train

2024_11_15-I18.29.2.bmp;I18.29;0;600;97.2;29.5;680.9;0.000395771;9.526611066;70.64699814;;13.76000214;2.760019302;2;1;;1;;;;;;;;;;;;;;;train

2024_11_15-I18.3.1.bmp;I18.3;0;600;96.2;29.4;754.6;0.000444675;8.980140988;72.52679762;;6.359996796;0;1;0;;1;;;;;;;;;;;;;;;train

2024_11_15-I18.3.2.bmp;I18.3;1;;96.2;29.4;;;8.980140988;72.52679762;;6.359996796;0;1;0;;1;;;;;;;;;;;;;;;train

2024_11_15-I18.31.1.bmp;I18.31;1;;96.2;29.4;;;7.383776749;45.39187743;;6.48001194;1.239995003;1;0;;1;;;;;;;;;;;;;;;test

2024_11_15-I18.31.2.bmp;I18.31;0;600;96.2;29.4;689.7;0.000406431;7.383776749;45.39187743;;6.48001194;1.239995003;1;0;;2;;1;;;;;;;;;;;;;test

2024_11_15-I18.32.1.bmp;I18.32;0;600;96.7;29.2;853.5;0.000503782;10.76431541;90.6461938;;11.87997913;7.688009262;2;1;;1;;;;;;;;;;;;;;;train

2024_11_15-I18.32.2.bmp;I18.32;1;;96.7;29.2;;;10.76431541;90.6461938;;11.87997913;7.688009262;2;1;;1;;;;;;;;;;;;;;;train

2024_11_15-I18.33.1.bmp;I18.33;0;599;97;29.4;848.8;0.000496889;10.3640149;77.18807077;;5.219993591;7.913360596;1;1;;1;;;;;;;;;;;;;;;train

2024_11_15-I18.33.2.bmp;I18.33;1;;97;29.4;;;10.3640149;77.18807077;;5.219993591;7.913360596;1;1;;1;;;;;;;;;;;;;;;train

2024_11_15-I18.34.1.bmp;I18.34;0;600;97.9;29.3;863;0.000501429;9.02418166;76.33462399;;8.759994507;0;2;0;1;2;1;;;;;;;;;;;;;;train

2024_11_15-I18.34.2.bmp;I18.34;1;;97.9;29.3;;;9.02418166;76.33462399;;8.759994507;0;2;0;;1;;;;;;;;;;;;;;;train

2024_11_15-I18.35.1.bmp;I18.35;0;599;98.1;29.4;880.1;0.000509435;9.32757131;81.02904994;;8.859987259;0;2;0;;1;;;;;;;;;;;;;;;train

2024_11_15-I18.35.2.bmp;I18.35;1;;98.1;29.4;;;9.32757131;81.02904994;;8.859987259;0;2;0;;1;;;;;;;;;;;;;;;train

2024_11_15-I18.36.1.bmp;I18.36;1;;98.4;29.5;;;8.918940126;75.55021371;;8.660021782;0.02000618;2;0;;1;;;;;;;;;;;;;;;train

2024_11_15-I18.36.2.bmp;I18.36;0;599;98.4;29.5;884.3;0.000508576;8.918940126;75.55021371;;8.660021782;0.02000618;2;0;;1;;;;;;;;;;;;;;;train

2024_11_15-I18.37.1.bmp;I18.37;0;599;98.9;29.5;884.7;0.000506234;9.458860649;79.35566523;;6.560004234;0;1;0;;1;;;;;;;;;;;;;;;train

2024_11_15-I18.37.2.bmp;I18.37;1;;98.9;29.5;;;9.458860649;79.35566523;;6.560004234;0;1;0;;1;;;;;;;;;;;;;;;train

2024_11_15-I18.38.1.bmp;I18.38;1;;97.9;29.7;;;11.11076577;82.72738145;;13.45999861;11.29999542;2;1;;1;;;;;;;;;;;;;;;test

2024_11_15-I18.38.2.bmp;I18.38;0;600;97.9;29.7;765.9;0.000439017;11.11076577;82.72738145;;13.45999861;11.29999542;2;1;;1;;;;;;;;;;;;;;;test

2024_11_15-I18.39.1.bmp;I18.39;1;;98.1;29.7;;;10.23485811;70.80174387;;6.559993744;11.85973644;1;1;;1;;;;;;;;;;;;;;;train

2024_11_15-I18.39.2.bmp;I18.39;0;600;98.1;29.7;732.1;0.000418787;10.23485811;70.80174387;;6.559993744;11.85973644;1;1;;1;;;;;;;;;;;;;;;train

2024_11_15-I18.4.1.bmp;I18.4;0;600;98;29.7;793.3;0.000454259;9.363420644;70.73409425;;6.859980106;0.020023346;1;0;;1;;;;;;;;;;;;;;;test

2024_11_15-I18.4.2.bmp;I18.4;1;;98;29.7;;;9.363420644;70.73409425;;6.859980106;0.020023346;1;0;1;2;;1;;;;;;;;;;;;;test

2024_11_15-I18.40.1.bmp;I18.40;0;600;96.7;29.4;748.1;0.000438566;10.01577855;80.09682897;;14.07999802;8.079994202;2;1;;1;;;;;;;;;;;;;;;train

2024_11_15-I18.40.2.bmp;I18.40;1;;96.7;29.4;;;10.01577855;80.09682897;;14.07999802;8.079994202;2;1;;1;;;;;;;;;;;;;;;train

2024_11_15-I18.5.1.bmp;I18.5;1;;99.7;29.8;;;6.901451954;65.62896014;;9.479986191;0;2;0;;1;;;;;;;;;;;;;;;train

2024_11_15-I18.5.2.bmp;I18.5;0;598;99.7;29.8;730.3;0.000411044;6.901451954;65.62896014;;9.479986191;0;2;0;;1;;;;;;;;;;;;;;;train

2024_11_15-I18.6.1.bmp;I18.6;1;;99.5;29.9;;;8.143735625;70.26619918;;11.31997728;0;2;0;;1;;;;;;;;;;;;;;;train

2024_11_15-I18.6.2.bmp;I18.6;0;600;99.5;29.9;730.9;0.000409461;8.143735625;70.26619918;;11.31997728;0;2;0;;1;;;;;;;;;;;;;;;train

2024_11_15-I18.7.1.bmp;I18.7;0;600;99.4;29.8;743.7;0.00041845;7.779821111;72.21689849;;11.00000477;0;2;0;;1;;;;;;;;;;;;;;;train

2024_11_15-I18.7.2.bmp;I18.7;1;;99.4;29.8;;;7.779821111;72.21689849;;11.00000477;0;2;0;;1;;;;;;;;;;;;;;;train

2024_11_15-I18.8.1.bmp;I18.8;1;;99.5;29.8;;;7.492764256;70.03594785;;13.00002289;0;2;0;;1;;;;;;;;;;;;;;;train

2024_11_15-I18.8.2.bmp;I18.8;0;599;99.5;29.8;726.2;0.000408875;7.492764256;70.03594785;;13.00002289;0;2;0;;1;;;;;;;;;;;;;;;train

2024_11_15-I18.9.1.bmp;I18.9;1;;99.2;29.8;;;8.079112586;67.91198848;;11.45999622;0;2;0;;1;;;;;;;;;;;;;;;train

2024_11_15-I18.9.2.bmp;I18.9;0;600;99.2;29.8;708.9;0.000399674;8.079112586;67.91198848;;11.45999622;0;2;0;;1;;;;;;;;;;;;;;;train

2024_11_15-I19.1.1.bmp;I19.1;1;;97.9;29.7;;;8.824009669;68.96605581;;11.17997885;1.080028534;2;0;;1;;;;;;;;;;;;;;;train

2024_11_15-I19.1.2.bmp;I19.1;0;600;97.9;29.7;711.5;0.000407835;8.824009669;68.96605581;;11.17997885;1.080028534;2;0;;1;;;;;;;;;;;;;;;train

2024_11_15-I19.10.1.bmp;I19.10;0;600;99.3;29.8;781.5;0.000440162;8.090924823;72.72693784;;12.50000143;0;2;0;;1;;;;;;;;;;;;;;;train

2024_11_15-I19.10.2.bmp;I19.10;1;;99.3;29.8;;;8.090924823;72.72693784;;12.50000143;0;2;0;;3;;;;;;;;;;;;;1;;train

2024_11_15-I19.11.1.bmp;I19.11;0;600;99.1;29.8;766.6;0.000432641;7.87220797;65.3011318;;9.199989796;0.379999161;2;0;;1;;;;;;;;;;;;;;;train

2024_11_15-I19.11.2.bmp;I19.11;1;;99.1;29.8;;;7.87220797;65.3011318;;9.199989796;0.379999161;2;0;;3;;;;;;;;;;;;;1;;train

2024_11_15-I19.12.1.bmp;I19.12;0;600;98.8;29.7;695.8;0.000395203;8.896344637;66.83551144;;10.01998091;5.84617424;2;1;;1;;;;;;;;;;;;;;;train

2024_11_15-I19.12.2.bmp;I19.12;1;;98.8;29.7;;;8.896344637;66.83551144;;10.01998091;5.84617424;2;1;;1;;;;;;;;;;;;;;;train

2024_11_15-I19.13.1.bmp;I19.13;1;;97.4;29.5;;;11.49283828;87.90426032;;10.82002068;5.093364716;2;1;;1;;;;;;;;;;;;;;;train

2024_11_15-I19.13.2.bmp;I19.13;0;600;97.4;29.5;869.4;0.000504298;11.49283828;87.90426032;;10.82002068;5.093364716;2;1;;1;;;;;;;;;;;;;;;train

2024_11_15-I19.14.1.bmp;I19.14;1;;97.3;29.3;;;11.13478963;89.38102476;;14.71999931;3.523992538;2;1;;1;;;;;;;;;;;;;;;train

2024_11_15-I19.14.2.bmp;I19.14;0;600;97.3;29.3;850.9;0.000497447;11.13478963;89.38102476;;14.71999931;3.523992538;2;1;;1;;;;;;;;;;;;;;;train

2024_11_15-I19.15.1.bmp;I19.15;0;600;97.4;29.5;838.8;0.000486549;10.56885479;81.44257057;;8.219996929;5.001509666;2;1;;1;;;;;;;;;;;;;;;train

2024_11_15-I19.15.2.bmp;I19.15;1;;97.4;29.5;;;10.56885479;81.44257057;;8.219996929;5.001509666;2;1;;1;;;;;;;;;;;;;;;train

2024_11_15-I19.16.1.bmp;I19.16;1;;97.3;29.5;;;10.66665712;85.97717533;;12.40001297;4.179998398;2;1;;1;;;;;;;;;;;;;;;train

2024_11_15-I19.16.2.bmp;I19.16;0;600;97.3;29.5;850.5;0.000493842;10.66665712;85.97717533;;12.40001297;4.179998398;2;1;;1;;;;;;;;;;;;;;;train

2024_11_15-I19.17.1.bmp;I19.17;0;600;97;29.3;766.3;0.000449374;9.896572521;79.95500371;;13.11998892;3.558586121;2;1;;1;;;;;;;;;;;;;;;train

2024_11_15-I19.17.2.bmp;I19.17;1;;97;29.3;;;9.896572521;79.95500371;;13.11998892;3.558586121;2;1;;1;;;;;;;;;;;;;;;train

2024_11_15-I19.18.1.bmp;I19.18;1;;97.6;29.4;;;10.03004056;72.14137121;;4.300006866;3.783026695;1;1;;1;;;;;;;;;;;;;;;train

2024_11_15-I19.18.2.bmp;I19.18;0;600;97.6;29.4;875.6;0.000508578;10.03004056;72.14137121;;4.300006866;3.783026695;1;1;;3;1;;;;;;;;;;;;;;train

2024_11_15-I19.19.1.bmp;I19.19;1;;98.3;29.6;;;11.05478006;82.74321065;;5.099998474;4.096628189;1;1;;1;;;;;;;;;;;;;;;train

2024_11_15-I19.19.2.bmp;I19.19;0;600;98.3;29.6;901.3;0.000516265;11.05478006;82.74321065;;5.099998474;4.096628189;1;1;;1;;;;;;;;;;;;;;;train

2024_11_15-I19.2.1.bmp;I19.2;1;;97.4;29.5;;;10.71137663;80.08807008;;13.73998499;4.518159866;2;1;;1;;;;;;;;;;;;;;;test

2024_11_15-I19.2.2.bmp;I19.2;0;600;97.4;29.5;789.2;0.000457778;10.71137663;80.08807008;;13.73998499;4.518159866;2;1;;1;;;;;;;;;;;;;;;test

2024_11_15-I19.20.1.bmp;I19.20;0;599;99.5;29.9;777.2;0.000436126;8.610591248;61.40085905;;4.499984741;0;1;0;;1;;;;;;;;;;;;;;;train

2024_11_15-I19.20.2.bmp;I19.20;1;;99.5;29.9;;;8.610591248;61.40085905;;4.499984741;0;1;0;;1;;;;;;;;;;;;;;;train

2024_11_15-I19.21.1.bmp;I19.21;0;600;98.7;29.8;907.2;0.000514065;11.55502847;83.88244287;;7.919997692;5.68937397;1;1;2;3;;;;;;;;;1;;;;;;train

2024_11_15-I19.21.2.bmp;I19.21;1;;98.7;29.8;;;11.55502847;83.88244287;;7.919997692;5.68937397;1;1;;1;;;;;;;;;;;;;;;train

2024_11_15-I19.22.1.bmp;I19.22;1;;97.7;29.6;;;12.14309737;89.43477229;;13.34657478;9.233982086;2;1;;1;;;;;;;;;;;;;;;train

2024_11_15-I19.22.2.bmp;I19.22;0;599;97.7;29.6;882.9;0.000509681;12.14309737;89.43477229;;13.34657478;9.233982086;2;1;;1;;;;;;;;;;;;;;;train

2024_11_15-I19.23.1.bmp;I19.23;1;;96.7;29.5;;;11.16261469;79.42823644;;12.3999877;12.41916084;2;1;;1;;;;;;;;;;;;;;;train

2024_11_15-I19.23.2.bmp;I19.23;0;600;96.7;29.5;796;0.000465065;11.16261469;79.42823644;;12.3999877;12.41916084;2;1;;1;;;;;;;;;;;;;;;train

2024_11_15-I19.24.1.bmp;I19.24;1;;95;29.1;;;10.38179305;78.48796544;;12.79999542;15.29976463;2;1;;1;;;;;;;;;;;;;;;train

2024_11_15-I19.24.2.bmp;I19.24;0;600;95;29.1;788.6;0.000475433;10.38179305;78.48796544;;12.79999542;15.29976463;2;1;;1;;;;;;;;;;;;;;;train

2024_11_15-I19.25.1.bmp;I19.25;1;;95.2;29.4;;;10.96189305;80.7572048;;18.22001457;7.95999527;2;1;;1;;;;;;;;;;;;;;;train

2024_11_15-I19.25.2.bmp;I19.25;0;580;95.2;29.4;743;0.000457695;10.96189305;80.7572048;;18.22001457;7.95999527;2;1;1;3;;;;1;;;;;;;;;;;train

2024_11_15-I19.26.1.bmp;I19.26;1;;95.1;29.3;;;11.43613112;81.3345915;;15.15997887;13.57496643;2;1;;1;;;;;;;;;;;;;;;train

2024_11_15-I19.26.2.bmp;I19.26;0;600;95.1;29.3;800;0.00047851;11.43613112;81.3345915;;15.15997887;13.57496643;2;1;;3;;;;;;;1;;;;;;;;train

2024_11_15-I19.27.1.bmp;I19.27;1;;94.9;29.2;;;10.91779798;82.57029742;;14.57999659;12.12176323;2;1;;1;;;;;;;;;;;;;;;train

2024_11_15-I19.27.2.bmp;I19.27;0;600;94.9;29.2;788;0.000473943;10.91779798;82.57029742;;14.57999659;12.12176323;2;1;;1;;;;;;;;;;;;;;;train

2024_11_15-I19.28.1.bmp;I19.28;1;;95.1;29.2;;;10.62170926;83.34737937;;11.68000126;14.69257355;2;1;;1;;;;;;;;;;;;;;;train

2024_11_15-I19.28.2.bmp;I19.28;0;600;95.1;29.2;806.3;0.000483929;10.62170926;83.34737937;;11.68000126;14.69257355;2;1;;1;;;;;;;;;;;;;;;train

2024_11_15-I19.29.1.bmp;I19.29;1;;96.3;29.4;;;9.64182183;89.54886074;;14.57999611;0.059988022;2;0;;1;;;;;;;;;;;;;;;train

2024_11_15-I19.29.2.bmp;I19.29;0;588;96.3;29.4;809.8;0.000486437;9.64182183;89.54886074;;14.57999611;0.059988022;2;0;;1;;;;;;;;;;;;;;;train

2024_11_15-I19.3.1.bmp;I19.3;1;;95.4;29.3;;;10.36701607;76.72045323;;14.12001514;5.599992752;2;1;;1;;;;;;;;;;;;;;;test

2024_11_15-I19.3.2.bmp;I19.3;0;600;95.4;29.3;754.6;0.000449935;10.36701607;76.72045323;;14.12001514;5.599992752;2;1;;1;;;;;;;;;;;;;;;test

2024_11_15-I19.30.1.bmp;I19.30;1;;97.7;29.4;;;11.61320468;88.58842567;;14.22000694;6.685997009;2;1;;1;;;;;;;;;;;;;;;train

2024_11_15-I19.30.2.bmp;I19.30;0;600;97.7;29.4;841.4;0.000488213;11.61320468;88.58842567;;14.22000694;6.685997009;2;1;;1;;;;;;;;;;;;;;;train

2024_11_15-I19.31.1.bmp;I19.31;1;;99;29.8;;;11.69757179;80.03629406;;10.54055166;3.436016083;2;1;;1;;;;;;;;;;;;;;;train

2024_11_15-I19.31.2.bmp;I19.31;0;600;99;29.8;868.7;0.000490758;11.69757179;80.03629406;;10.54055166;3.436016083;2;1;;1;;;;;;;;;;;;;;;train

2024_11_15-I19.32.1.bmp;I19.32;1;;98.8;29.8;;;10.51374247;80.53841509;;9.760007381;4.821832657;2;1;;1;;;;;;;;;;;;;;;train

2024_11_15-I19.32.2.bmp;I19.32;0;600;98.8;29.8;840.4;0.000475731;10.51374247;80.53841509;;9.760007381;4.821832657;2;1;1;2;;;;;;;1;;;;;;;;train

2024_11_15-I19.33.1.bmp;I19.33;0;600;98.9;29.8;846.2;0.00047853;10.77807353;78.1849702;;7.619995117;3.396165848;1;1;;1;;;;;;;;;;;;;;;train

2024_11_15-I19.33.2.bmp;I19.33;1;;98.9;29.8;;;10.77807353;78.1849702;;7.619995117;3.396165848;1;1;;1;;;;;;;;;;;;;;;train

2024_11_15-I19.34.1.bmp;I19.34;0;600;98.7;29.7;854.1;0.000485606;10.75296567;83.73229603;;10.35998106;5.372177124;2;1;;1;;;;;;;;;;;;;;;train

2024_11_15-I19.34.2.bmp;I19.34;1;;98.7;29.7;;;10.75296567;83.73229603;;10.35998106;5.372177124;2;1;;1;;;;;;;;;;;;;;;train

2024_11_15-I19.35.1.bmp;I19.35;1;;99;29.8;;;8.005066359;73.15737195;;14.95999336;0;2;0;;1;;;;;;;;;;;;;;;test

2024_11_15-I19.35.2.bmp;I19.35;0;600;99;29.8;751.6;0.000424604;8.005066359;73.15737195;;14.95999336;0;2;0;;1;;;;;;;;;;;;;;;test

2024_11_15-I19.36.1.bmp;I19.36;1;;98.7;29.8;;;10.48455884;82.85667929;;8.159989357;4.559991837;2;1;;1;;;;;;;;;;;;;;;test

2024_11_15-I19.36.2.bmp;I19.36;0;599;98.7;29.8;857.8;0.000486884;10.48455884;82.85667929;;8.159989357;4.559991837;2;1;;2;;1;;;;;1;;;;;;;;test

2024_11_15-I19.37.1.bmp;I19.37;1;;98.9;29.8;;;6.565866932;65.95824584;;12.86000061;0;2;0;;1;;;;;;;;;;;;;;;train

2024_11_15-I19.37.2.bmp;I19.37;0;599;98.9;29.8;727.2;0.000411922;6.565866932;65.95824584;;12.86000061;0;2;0;;1;;;;;;;;;;;;;;;train

2024_11_15-I19.38.1.bmp;I19.38;0;601;98.5;29.2;673.4;0.000389565;8.315277297;59.89118217;;7.859998703;3.479978561;1;1;;1;;;;;;;;;;;;;;;train

2024_11_15-I19.38.2.bmp;I19.38;1;;98.5;29.2;;;8.315277297;59.89118217;;7.859998703;3.479978561;1;1;;2;;1;;;;;1;;;;;;;;train

2024_11_15-I19.39.1.bmp;I19.39;1;;99;29.6;;;7.42066844;61.46492335;;11.45999384;0;2;0;;1;;;;;;;;;;;;;;;train

2024_11_15-I19.39.2.bmp;I19.39;0;600;99;29.6;669.5;0.000380779;7.42066844;61.46492335;;11.45999384;0;2;0;;2;1;;;;;;1;;;;;;;;train

2024_11_15-I19.4.1.bmp;I19.4;0;600;97.3;29.5;786.2;0.000456506;10.41195212;80.92258854;;12.84000921;4.173749924;2;1;;1;;;;;;;;;;;;;;;test

2024_11_15-I19.4.2.bmp;I19.4;1;;97.3;29.5;;;10.41195212;80.92258854;;12.84000921;4.173749924;2;1;;1;;;;;;;;;;;;;;;test
