Repository: lukas1spl/Sawn-Timber-Lamellae-Analysis

# Linking Visual Timber Quality Classification to Mechanical Properties: A Comparative Study using a Wood Defect Detection Model

This repository contains the statistical data analysis sawn timber lamellae as part of my master thesis. It contains the used R-code and datasets used for evaluating the relationship of visual quality classification and strength properties.

## Dataset

- **Tree Species:** Norway Spruce (*Picea abies*)
- **Site Description** Subalpine stands, Graubünden - Switzerland
- **Sample Size:** 2'525 sawn timber lamellae sections (37 x 110 x 600 mm)
- **Data:**
  -  input datasets (post data acquisition)
  -  output datasets (post data preparation)

File: data/dataset_cleaned.csv (part 15 of 16)
filename;sample_name;up_pos;length;width;height;weight;density;moe;mor;invalid;pre_peak_displ;post_peak_displ;pre_peak_cls;post_peak_cls;quality_cropped;quality;knot_healthy;knot_dead;knot_cluster;rot;blue_stain;grain;pitch pocket;pith;crack;bark;wane;borehole;reaction wood;yellowish;split
2024_11_15-I19.40.1.bmp;I19.40;1;;99.2;29.7;;;7.170016577;60.74708183;;13.51999044;1.02007103;2;0;;1;;;;;;;;;;;;;;;train

2024_11_15-I19.40.2.bmp;I19.40;0;600;99.2;29.7;663.3;0.000375224;7.170016577;60.74708183;;13.51999044;1.02007103;2;0;;1;;;;;;;;;;;;;;;train

2024_11_15-I19.5.1.bmp;I19.5;0;600;97.1;29.3;781.7;0.000457933;11.04588931;83.99205841;;12.75999403;7.953243256;2;1;;1;;;;;;;;;;;;;;;train

2024_11_15-I19.5.2.bmp;I19.5;1;;97.1;29.3;;;11.04588931;83.99205841;;12.75999403;7.953243256;2;1;;1;;;;;;;;;;;;;;;train

2024_11_15-I19.6.1.bmp;I19.6;0;600;96.7;29.4;793.9;0.000465415;10.82023792;83.91407521;;13.48000431;3.23998642;2;1;;1;;;;;;;;;;;;;;;test

2024_11_15-I19.6.2.bmp;I19.6;1;;96.7;29.4;;;10.82023792;83.91407521;;13.48000431;3.23998642;2;1;;1;;;;;;;;;;;;;;;test

2024_11_15-I19.7.1.bmp;I19.7;1;;98;29.6;;;9.364721489;67.30962327;;5.060007572;2.099988937;1;1;;1;;;;;;;;;;;;;;;train

2024_11_15-I19.7.2.bmp;I19.7;0;599;98;29.6;862.3;0.000496265;9.364721489;67.30962327;;5.060007572;2.099988937;1;1;;1;;;;;;;;;;;;;;;train

2024_11_15-I19.8.1.bmp;I19.8;0;600;98.6;29.7;849.9;0.000483708;10.66275895;89.02826466;;9.260010719;1.748996735;2;0;;1;;;;;;;;;;;;;;;train

2024_11_15-I19.8.2.bmp;I19.8;1;;98.6;29.7;;;10.66275895;89.02826466;;9.260010719;1.748996735;2;0;;1;;;;;;;;;;;;;;;train

2024_11_15-I19.9.1.bmp;I19.9;0;600;98.5;29.7;890.1;0.000507101;12.34198047;90.75336668;;7.759984016;10.35999298;1;1;;1;;;;;;;;;;;;;;;train

2024_11_15-I19.9.2.bmp;I19.9;1;;98.5;29.7;;;12.34198047;90.75336668;;7.759984016;10.35999298;1;1;;1;;;;;;;;;;;;;;;train

2024_11_15-I20.10.1.bmp;I20.10;1;;99.2;29.8;;;10.19098802;79.70990162;;8.439988136;3.945337296;2;1;;1;;;;;;;;;;;;;;;train

2024_11_15-I20.10.2.bmp;I20.10;0;598;99.2;29.8;862.8;0.000488069;10.19098802;79.70990162;;8.439988136;3.945337296;2;1;1;3;;;;;;;;;1;;;;;;train

2024_11_15-I20.11.1.bmp;I20.11;1;;99.2;29.8;;;8.815522749;63.18469399;;11.68616438;3.060014725;2;1;;1;;;;;;;;;;;;;;;train

2024_11_15-I20.11.2.bmp;I20.11;0;596;99.2;29.8;683.1;0.000387713;8.815522749;63.18469399;;11.68616438;3.060014725;2;1;;1;;;;;;;;;;;;;;;train

2024_11_15-I20.12.1.bmp;I20.12;1;;99.4;29.8;;;7.985334105;56.06825429;;6.040007114;2.099988937;1;1;;1;;;;;;;;;;;;;;;train

2024_11_15-I20.12.2.bmp;I20.12;0;599;99.4;29.8;703.3;0.000396379;7.985334105;56.06825429;;6.040007114;2.099988937;1;1;;2;;1;;;;;;;;;;;;;train

2024_11_15-I20.13.1.bmp;I20.13;1;;98.9;29.8;;;11.485923;85.44764484;;13.920012;6.363540649;2;1;;1;;;;;;;;;;;;;;;train

2024_11_15-I20.13.2.bmp;I20.13;0;599;98.9;29.8;815.3;0.000461826;11.485923;85.44764484;;13.920012;6.363540649;2;1;;1;;;;;;;;;;;;;;;train

2024_11_15-I20.14.1.bmp;I20.14;1;;99.3;29.9;;;8.18746132;55.32669897;;3.860023022;8.640151978;0;1;;1;;;;;;;;;;;;;;;test

2024_11_15-I20.14.2.bmp;I20.14;0;600;99.3;29.9;674;0.000378345;8.18746132;55.32669897;;3.860023022;8.640151978;0;1;;2;;1;;;;;;;;;;;;;test

2024_11_15-I20.15.1.bmp;I20.15;1;;99;29.8;;;10.30976576;69.69386533;;4.699987888;6.488360405;1;1;;1;;;;;;;;;;;;;;;train

2024_11_15-I20.15.2.bmp;I20.15;0;599;99;29.8;802.7;0.000454229;10.30976576;69.69386533;;4.699987888;6.488360405;1;1;;1;;;;;;;;;;;;;;;train

2024_11_15-I20.16.1.bmp;I20.16;0;600;99.1;29.8;678.3;0.000382808;9.224882453;62.79607499;;7.640006065;4.200054169;1;1;;1;;;;;;;;;;;;;;;train

2024_11_15-I20.16.2.bmp;I20.16;1;;99.1;29.8;;;9.224882453;62.79607499;;7.640006065;4.200054169;1;1;;2;;1;;;;;;;;;;;;;train

2024_11_15-I20.17.1.bmp;I20.17;1;;99.1;29.8;;;8.724636676;65.09791571;;12.86000395;2.820018768;2;1;;1;;;;;;;;;;;;;;;train

2024_11_15-I20.17.2.bmp;I20.17;0;600;99.1;29.8;682.7;0.000385291;8.724636676;65.09791571;;12.86000395;2.820018768;2;1;;1;;;;;;;;;;;;;;;train

2024_11_15-I20.18.1.bmp;I20.18;1;;98.4;29.7;;;9.385677028;68.62450403;;19.07999897;4.673362732;2;1;;1;;;;;;;;;;;;;;;test

2024_11_15-I20.18.2.bmp;I20.18;0;600;98.4;29.7;694.4;0.000396011;9.385677028;68.62450403;;19.07999897;4.673362732;2;1;;1;;;;;;;;;;;;;;;test

2024_11_15-I20.19.1.bmp;I20.19;1;;98.9;29.9;;;9.173556436;68.53501105;;15.03998804;3.130994797;2;1;;1;;;;;;;;;;;;;;;train

2024_11_15-I20.19.2.bmp;I20.19;0;600;98.9;29.9;681.7;0.000384215;9.173556436;68.53501105;;15.03998804;3.130994797;2;1;;1;;;;;;;;;;;;;;;train

2024_11_15-I20.2.1.bmp;I20.2;1;;99;29.7;;;12.00463696;84.81037884;;12.76000738;6.137453079;2;1;;1;;;;;;;;;;;;;;;test

2024_11_15-I20.2.2.bmp;I20.2;0;599;99;29.7;810.8;0.000460358;12.00463696;84.81037884;;12.76000738;6.137453079;2;1;;1;;;;;;;;;;;;;;;test

2024_11_15-I20.20.1.bmp;I20.20;1;;98.9;29.8;;;7.527004337;62.97209943;;13.53999329;0.399995804;2;0;;1;;;;;;;;;;;;;;;train

2024_11_15-I20.20.2.bmp;I20.20;0;600;98.9;29.8;679.6;0.000384317;7.527004337;62.97209943;;13.53999329;0.399995804;2;0;;1;;;;;;;;;;;;;;;train

2024_11_15-I20.21.1.bmp;I20.21;1;;99.4;29.9;;;7.392051222;49.70860399;;4.119990826;0;1;0;;1;;;;;;;;;;;;;;;train

2024_11_15-I20.21.2.bmp;I20.21;0;600;99.4;29.9;660.7;0.000370506;7.392051222;49.70860399;;4.119990826;0;1;0;;2;1;;;;;;1;;;;;;;;train

2024_11_15-I20.22.1.bmp;I20.22;1;;98.9;29.8;;;7.326570975;58.68595925;;10.34001207;0;2;0;;1;;;;;;;;;;;;;;;train

2024_11_15-I20.22.2.bmp;I20.22;0;600;98.9;29.8;619.1;0.000350104;7.326570975;58.68595925;;10.34001207;0;2;0;;1;;;;;;;;;;;;;;;train

2024_11_15-I20.23.1.bmp;I20.23;1;;99.5;29.9;;;7.556572122;60.79026154;;12.59999752;0;2;0;;1;;;;;;;;;;;;;;;train

2024_11_15-I20.23.2.bmp;I20.23;0;600;99.5;29.9;641.5;0.000359378;7.556572122;60.79026154;;12.59999752;0;2;0;;1;;;;;;;;;;;;;;;train

2024_11_15-I20.24.1.bmp;I20.24;1;;99.5;29.9;;;6.601758871;53.41828354;;6.139993191;1.839998245;1;0;;1;;;;;;;;;;;;;;;train

2024_11_15-I20.24.2.bmp;I20.24;0;600;99.5;29.9;642.1;0.000359714;6.601758871;53.41828354;;6.139993191;1.839998245;1;0;;1;;;;;;;;;;;;;;;train

2024_11_15-I20.25.1.bmp;I20.25;1;;99.8;29.9;;;4.224427377;31.61194326;;0.519996643;0;0;0;;1;;;;;;;;;;;;;;;train

2024_11_15-I20.25.2.bmp;I20.25;0;598;99.8;29.9;679.3;0.000380679;4.224427377;31.61194326;;0.519996643;0;0;0;;2;;1;;;;;;;;;;;;;train

2024_11_15-I20.26.1.bmp;I20.26;0;599;99.8;29.9;671.2;0.000375512;8.169913006;63.76163445;;8.92000103;1.439996719;2;0;;1;;;;;;;;;;;;;;;train

2024_11_15-I20.26.2.bmp;I20.26;1;;99.8;29.9;;;8.169913006;63.76163445;;8.92000103;1.439996719;2;0;;1;;;;;;;;;;;;;;;train

2024_11_15-I20.27.1.bmp;I20.27;0;598;98.9;29.8;664.3;0.000376921;8.341370787;66.02670027;;11.98000526;0;2;0;;1;;;;;;;;;;;;;;;train

2024_11_15-I20.27.2.bmp;I20.27;1;;98.9;29.8;;;8.341370787;66.02670027;;11.98000526;0;2;0;;1;;;;;;;;;;;;;;;train

2024_11_15-I20.28.1.bmp;I20.28;1;;99.4;29.9;;;8.424266024;67.75609388;;15.19999599;1.29999733;2;0;;1;;;;;;;;;;;;;;;train

2024_11_15-I20.28.2.bmp;I20.28;0;599;99.4;29.9;686;0.000385336;8.424266024;67.75609388;;15.19999599;1.29999733;2;0;;1;;;;;;;;;;;;;;;train

2024_11_15-I20.29.1.bmp;I20.29;1;;98;29.6;;;11.32567251;84.95502378;;12.81998587;6.120004654;2;1;;1;;;;;;;;;;;;;;;train

2024_11_15-I20.29.2.bmp;I20.29;0;599;98;29.6;802.7;0.000461965;11.32567251;84.95502378;;12.81998587;6.120004654;2;1;;1;;;;;;;;;;;;;;;train

2024_11_15-I20.3.1.bmp;I20.3;1;;98.7;29.7;;;11.61393437;83.92808125;;12.56000805;7.491340637;2;1;;1;;;;;;;;;;;;;;;train

2024_11_15-I20.3.2.bmp;I20.3;0;599;98.7;29.7;802.7;0.000457144;11.61393437;83.92808125;;12.56000805;7.491340637;2;1;;1;;;;;;;;;;;;;;;train

2024_11_15-I20.30.1.bmp;I20.30;1;;99.1;29.6;;;9.046358559;63.99432236;;11.03998613;1.040025711;2;0;;1;;;;;;;;;;;;;;;train

2024_11_15-I20.30.2.bmp;I20.30;0;600;99.1;29.6;700.6;0.000398065;9.046358559;63.99432236;;11.03998613;1.040025711;2;0;;1;;;;;;;;;;;;;;;train

2024_11_15-I20.31.1.bmp;I20.31;0;600;99.1;29.7;730.6;0.000413712;9.477291659;71.4914582;;9.439994812;3.889371872;2;1;;1;;;;;;;;;;;;;;;train

2024_11_15-I20.31.2.bmp;I20.31;1;;99.1;29.7;;;9.477291659;71.4914582;;9.439994812;3.889371872;2;1;;1;;;;;;;;;;;;;;;train

2024_11_15-I20.32.1.bmp;I20.32;0;600;98.8;29.7;736.5;0.000418319;10.08845208;72.23499587;;8.079984665;8.772166252;1;1;;1;;;;;;;;;;;;;;;train

2024_11_15-I20.32.2.bmp;I20.32;1;;98.8;29.7;;;10.08845208;72.23499587;;8.079984665;8.772166252;1;1;;1;;;;;;;;;;;;;;;train

2024_11_15-I20.33.1.bmp;I20.33;1;;98;29.7;;;10.72176754;78.87985236;;18.05999374;7.10336113;2;1;;1;;;;;;;;;;;;;;;train

2024_11_15-I20.33.2.bmp;I20.33;0;600;98;29.7;741.4;0.00042454;10.72176754;78.87985236;;18.05999374;7.10336113;2;1;;1;;;;;;;;;;;;;;;train

2024_11_15-I20.34.1.bmp;I20.34;1;;98.4;29.7;;;10.92824923;79.69094136;;17.43999863;0.442028046;2;0;;1;;;;;;;;;;;;;;;test

2024_11_15-I20.34.2.bmp;I20.34;0;600;98.4;29.7;758;0.000432281;10.92824923;79.69094136;;17.43999863;0.442028046;2;0;;1;;;;;;;;;;;;;;;test

2024_11_15-I20.35.1.bmp;I20.35;1;;99.4;29.9;;;10.55349256;78.57612064;;16.9200182;6.459377289;2;1;;1;;;;;;;;;;;;;;;train

2024_11_15-I20.35.2.bmp;I20.35;0;600;99.4;29.9;756.8;0.000424397;10.55349256;78.57612064;;16.9200182;6.459377289;2;1;;1;;;;;;;;;;;;;;;train

2024_11_15-I20.36.1.bmp;I20.36;1;;99.5;29.9;;;7.882245345;47.9026263;;2.95999527;0.079983711;0;0;;3;;;;;;;1;;;;;;;;train

2024_11_15-I20.36.2.bmp;I20.36;0;600;99.5;29.9;667.8;0.000374111;7.882245345;47.9026263;;2.95999527;0.079983711;0;0;;2;;1;;;;;;;;;;;;;train

2024_11_15-I20.37.1.bmp;I20.37;1;;99.5;29.9;;;6.783411348;40.60708599;;0.780017376;0;0;0;;1;;;;;;;;;;;;;;;train

2024_11_15-I20.37.2.bmp;I20.37;0;599;99.5;29.9;696.6;0.000390897;6.783411348;40.60708599;;0.780017376;0;0;0;;2;1;;;;;;1;;;;;;;;train

2024_11_15-I20.38.1.bmp;I20.38;0;600;99.2;29.9;691.3;0.000388448;8.557162538;55.32059665;;4.899984837;1.200004578;1;0;;1;;;;;;;;;;;;;;;train

2024_11_15-I20.38.2.bmp;I20.38;1;;99.2;29.9;;;8.557162538;55.32059665;;4.899984837;1.200004578;1;0;;1;;;;;;;;;;;;;;;train

2024_11_15-I20.39.1.bmp;I20.39;0;599;99.1;29.9;692.6;0.000390221;8.71255087;54.4406787;;6.479972839;1.500037193;1;0;;2;;1;;;;;;;;;;;;;train

2024_11_15-I20.39.2.bmp;I20.39;1;;99.1;29.9;;;8.71255087;54.4406787;;6.479972839;1.500037193;1;0;;1;;;;;;;;;;;;;;;train

2024_11_15-I20.4.1.bmp;I20.4;0;600;98.6;29.7;803.8;0.000457471;12.09452936;83.13474014;;13.3599968;10.39872551;2;1;;1;;;;;;;;;;;;;;;train

2024_11_15-I20.4.2.bmp;I20.4;1;;98.6;29.7;;;12.09452936;83.13474014;;13.3599968;10.39872551;2;1;;1;;;;;;;;;;;;;;;train

2024_11_15-I20.40.1.bmp;I20.40;1;;98.1;29.9;;;9.383768769;72.76555415;;14.29999495;0.019990921;2;0;;1;;;;;;;;;;;;;;;train

2024_11_15-I20.40.2.bmp;I20.40;0;600;98.1;29.9;742.4;0.000421839;9.383768769;72.76555415;;14.29999495;0.019990921;2;0;;1;;;;;;;;;;;;;;;train

2024_11_15-I20.5.1.bmp;I20.5;1;;98.6;29.8;;;11.88800105;82.2259497;;14.15997982;4.841564178;2;1;;1;;;;;;;;;;;;;;;train

2024_11_15-I20.5.2.bmp;I20.5;0;600;98.6;29.8;800;0.00045378;11.88800105;82.2259497;;14.15997982;4.841564178;2;1;;2;;1;;;;;;;;;;;;;train

2024_11_15-I20.6.1.bmp;I20.6;1;;98.6;29.7;;;10.82497274;81.46504807;;12.8599844;6.419046402;2;1;;1;;;;;;;;;;;;;;;train

2024_11_15-I20.6.2.bmp;I20.6;0;600;98.6;29.7;791.5;0.00045047;10.82497274;81.46504807;;12.8599844;6.419046402;2;1;;1;;;;;;;;;;;;;;;train

2024_11_15-I20.7.1.bmp;I20.7;0;599;98.7;29.7;864.8;0.00049251;10.05922011;62.71633206;;1.140008926;0.439970016;0;0;;1;;;;;;;;;;;;;;;train

2024_11_15-I20.7.2.bmp;I20.7;1;;98.7;29.7;;;10.05922011;62.71633206;;1.140008926;0.439970016;0;0;;1;;;;;;;;;;;;;;;train

2024_11_15-I20.8.1.bmp;I20.8;0;599;98.8;29.7;867.7;0.000493662;10.68526459;83.66173119;;7.219998837;4.666965485;1;1;;1;;;;;;;;;;;;;;;train

2024_11_15-I20.8.2.bmp;I20.8;1;;98.8;29.7;;;10.68526459;83.66173119;;7.219998837;4.666965485;1;1;;2;;;;;;;1;;;;;;;;train

2024_11_15-I20.9.1.bmp;I20.9;0;599;99.1;29.8;761;0.000430198;8.362176335;70.80941348;;10.17999649;0.019983292;2;0;;1;;;;;;;;;;;;;;;train

2024_11_15-I20.9.2.bmp;I20.9;1;;99.1;29.8;;;8.362176335;70.80941348;;10.17999649;0.019983292;2;0;;1;;;;;;;;;;;;;;;train

2024_11_15-I21.1.1.bmp;I21.1;1;;98.2;29.7;;;10.47339948;76.24132343;;8.44000721;10.72001743;2;1;1;3;;;;;;;;;1;;;;;;train

2024_11_15-I21.1.2.bmp;I21.1;0;599;98.2;29.7;826;0.000472809;10.47339948;76.24132343;;8.44000721;10.72001743;2;1;;1;;;;;;;;;;;;;;;train

2024_11_15-I21.10.1.bmp;I21.10;1;;99.6;29.9;;;6.989361059;59.5865544;;14.16000509;0;2;0;;1;;;;;;;;;;;;;;;train

2024_11_15-I21.10.2.bmp;I21.10;0;598;99.6;29.9;662.3;0.000371897;6.989361059;59.5865544;;14.16000509;0;2;0;;1;;;;;;;;;;;;;;;train

2024_11_15-I21.11.1.bmp;I21.11;1;;99.6;29.8;;;5.120533664;49.00965385;;8.459996223;0.020002365;2;0;;1;;;;;;;;;;;;;;;test

2024_11_15-I21.11.2.bmp;I21.11;0;598;99.6;29.8;659.7;0.00037168;5.120533664;49.00965385;;8.459996223;0.020002365;2;0;;1;;;;;;;;;;;;;;;test

2024_11_15-I21.12.1.bmp;I21.12;1;;97.9;29.8;;;6.715049451;62.74336329;;14.11999607;6.622016907;2;1;1;3;;;;;;;;;;;1;;;;train

2024_11_15-I21.12.2.bmp;I21.12;0;600;97.9;29.8;663.6;0.000379102;6.715049451;62.74336329;;14.11999607;6.622016907;2;1;;1;;;;;;;;;;;;;;;train

2024_11_15-I21.13.1.bmp;I21.13;1;;97.1;29.5;;;5.513417443;57.82851677;;16.0799818;0;2;0;;1;;;;;;;;;;;;;;;train

2024_11_15-I21.13.2.bmp;I21.13;0;598;97.1;29.5;649.2;0.000378997;5.513417443;57.82851677;;16.0799818;0;2;0;;1;;;;;;;;;;;;;;;train

2024_11_15-I21.14.1.bmp;I21.14;1;;96.6;29.4;;;6.290395184;58.77564343;;17.54000759;0;2;0;;1;;;;;;;;;;;;;;;train

2024_11_15-I21.14.2.bmp;I21.14;0;600;96.6;29.4;638.1;0.000374467;6.290395184;58.77564343;;17.54000759;0;2;0;;1;;;;;;;;;;;;;;;train

2024_11_15-I21.15.1.bmp;I21.15;1;;98.2;29.3;;;10.89031759;79.58064307;;6.840031624;3.888228416;1;1;;1;;;;;;;;;;;;;;;test

2024_11_15-I21.15.2.bmp;I21.15;0;600;98.2;29.3;848.6;0.000491556;10.89031759;79.58064307;;6.840031624;3.888228416;1;1;;1;;;;;;;;;;;;;;;test

2024_11_15-I21.16.1.bmp;I21.16;0;600;99.4;29.8;888.5;0.000499923;10.56451639;84.08716731;;6.999998569;3.88399601;1;1;;1;;;;;;;;;;;;;;;test

2024_11_15-I21.16.2.bmp;I21.16;1;;99.4;29.8;;;10.56451639;84.08716731;;6.999998569;3.88399601;1;1;;2;1;;;;;;;;;;;;;;test

2024_11_15-I21.17.1.bmp;I21.17;1;;98.2;29.9;;;5.987345502;59.9520529;;11.82001591;0;2;0;;1;;;;;;;;;;;;;;;test

2024_11_15-I21.17.2.bmp;I21.17;0;599;98.2;29.9;659.5;0.000374978;5.987345502;59.9520529;;11.82001591;0;2;0;;1;;;;;;;;;;;;;;;test

2024_11_15-I21.18.1.bmp;I21.18;0;599;98.2;29.9;669.6;0.00038072;6.917198104;63.6451412;;13.55999374;0.859985352;2;0;;1;;;;;;;;;;;;;;;train

2024_11_15-I21.18.2.bmp;I21.18;1;;98.2;29.9;;;6.917198104;63.6451412;;13.55999374;0.859985352;2;0;;1;;;;;;;;;;;;;;;train

2024_11_15-I21.19.1.bmp;I21.19;0;599;99.8;29.9;657;0.000367567;4.666717514;50.82134427;;10.37999439;0;2;0;;1;;;;;;;;;;;;;;;test

2024_11_15-I21.19.2.bmp;I21.19;1;;99.8;29.9;;;4.666717514;50.82134427;;10.37999439;0;2;0;;1;;;;;;;;;;;;;;;test

2024_11_15-I21.2.1.bmp;I21.2;1;;97.8;29.6;;;8.661665089;68.6083014;;16.87998533;6.278547287;2;1;;1;;;;;;;;;;;;;;;train

2024_11_15-I21.2.2.bmp;I21.2;0;600;97.8;29.6;681.9;0.00039259;8.661665089;68.6083014;;16.87998533;6.278547287;2;1;;1;;;;;;;;;;;;;;;train

2024_11_15-I21.20.1.bmp;I21.20;0;598;99.1;29.7;880.7;0.000500376;10.9281591;83.05574782;;7.559981823;0.799994469;1;0;;1;;;;;;;;;;;;;;;train

2024_11_15-I21.20.2.bmp;I21.20;1;;99.1;29.7;;;10.9281591;83.05574782;;7.559981823;0.799994469;1;0;;2;;;;;;;1;;;;;;;;train

2024_11_15-I21.21.1.bmp;I21.21;1;;99.1;29.6;;;11.23496462;81.33309078;;11.45999908;8.005367279;2;1;;1;;;;;;;;;;;;;;;train

2024_11_15-I21.21.2.bmp;I21.21;0;599;99.1;29.6;796.6;0.000453365;11.23496462;81.33309078;;11.45999908;8.005367279;2;1;;2;;1;;;;;;;;;;;;;train

2024_11_15-I21.22.1.bmp;I21.22;1;;99.3;29.7;;;10.25333523;81.80229467;;15.67998886;3.382318497;2;1;;1;;;;;;;;;;;;;;;train

2024_11_15-I21.22.2.bmp;I21.22;0;599;99.3;29.7;771.8;0.00043689;10.25333523;81.80229467;;15.67998886;3.382318497;2;1;;1;;;;;;;;;;;;;;;train

2024_11_15-I21.23.1.bmp;I21.23;0;599;98.6;29.7;789.8;0.000450253;11.22685967;81.4560088;;11.29999876;6.208332062;2;1;;1;;;;;;;;;;;;;;;train

2024_11_15-I21.23.2.bmp;I21.23;1;;98.6;29.7;;;11.22685967;81.4560088;;11.29999876;6.208332062;2;1;;1;;;;;;;;;;;;;;;train

2024_11_15-I21.24.1.bmp;I21.24;1;;97.5;29.5;;;8.491078812;66.69342537;;11.75998354;0.06001091;2;0;;1;;;;;;;;;;;;;;;train

2024_11_15-I21.24.2.bmp;I21.24;0;599;97.5;29.5;683.9;0.000396953;8.491078812;66.69342537;;11.75998354;0.06001091;2;0;;1;;;;;;;;;;;;;;;train

2024_11_15-I21.25.1.bmp;I21.25;1;;98.5;29.4;;;11.29387322;77.98950367;;13.91999388;5.522159576;2;1;;1;;;;;;;;;;;;;;;test

2024_11_15-I21.25.2.bmp;I21.25;0;599;98.5;29.4;763.1;0.000439917;11.29387322;77.98950367;;13.91999388;5.522159576;2;1;;1;;;;;;;;;;;;;;;test

2024_11_15-I21.26.1.bmp;I21.26;0;599;98.5;29.7;685.3;0.000391076;8.497597079;63.09552399;;12.16000223;6.778162003;2;1;;1;;;;;;;;;;;;;;;train

2024_11_15-I21.26.2.bmp;I21.26;1;;98.5;29.7;;;8.497597079;63.09552399;;12.16000223;6.778162003;2;1;;1;;;;;;;;;;;;;;;train

2024_11_15-I21.27.1.bmp;I21.27;1;;99.2;29.8;;;11.53433362;81.91349344;;15.97998428;3.800006866;2;1;;1;;;;;;;;;;;;;;;train

2024_11_15-I21.27.2.bmp;I21.27;0;599;99.2;29.8;780.3;0.000440663;11.53433362;81.91349344;;15.97998428;3.800006866;2;1;;1;;;;;;;;;;;;;;;train

2024_11_15-I21.28.1.bmp;I21.28;1;;99.5;29.8;;;10.37830745;74.15092796;;9.380008698;0.379987717;2;0;;2;;1;;;;;;;;;;;;;test

2024_11_15-I21.28.2.bmp;I21.28;0;599;99.5;29.8;780.5;0.000439447;10.37830745;74.15092796;;9.380008698;0.379987717;2;0;;1;;;;;;;;;;;;;;;test

2024_11_15-I21.29.1.bmp;I21.29;1;;99.9;29.9;;;6.196929724;53.59887379;;9.460001469;0;2;0;;1;;;;;;;;;;;;;;;train

2024_11_15-I21.29.2.bmp;I21.29;0;598;99.9;29.9;673.3;0.000376939;6.196929724;53.59887379;;9.460001469;0;2;0;1;2;1;;;;;;;;;;;;;;train

2024_11_15-I21.3.1.bmp;I21.3;1;;97.1;29.6;;;8.568906457;68.80607435;;14.82001352;7.350244522;2;1;;1;;;;;;;;;;;;;;;train

2024_11_15-I21.3.2.bmp;I21.3;0;600;97.1;29.6;685.3;0.000397391;8.568906457;68.80607435;;14.82001352;7.350244522;2;1;;1;;;;;;;;;;;;;;;train

2024_11_15-I21.30.1.bmp;I21.30;0;599;99.6;29.9;795.2;0.000445778;10.70084209;76.73863321;;10.1200161;5.234685898;2;1;;1;;;;;;;;;;;;;;;test

2024_11_15-I21.30.2.bmp;I21.30;1;;99.6;29.9;;;10.70084209;76.73863321;;10.1200161;5.234685898;2;1;;1;;;;;;;;;;;;;;;test

2024_11_15-I21.31.1.bmp;I21.31;1;;99.7;29.8;;;11.86430677;83.60620801;;14.92000341;4.340007782;2;1;;1;;;;;;;;;;;;;;;train

2024_11_15-I21.31.2.bmp;I21.31;0;599;99.7;29.8;802;0.000450647;11.86430677;83.60620801;;14.92000341;4.340007782;2;1;;2;;1;;;;;;;;;;;;;train

2024_11_15-I21.32.1.bmp;I21.32;1;;99.4;29.8;;;7.148563036;71.94484643;;9.460021019;0;2;0;;3;;;;;;;;;;;;;1;;train

2024_11_15-I21.32.2.bmp;I21.32;0;598;99.4;29.8;858.8;0.000484829;7.148563036;71.94484643;;9.460021019;0;2;0;;1;;;;;;;;;;;;;;;train

2024_11_15-I21.33.1.bmp;I21.33;1;;99.1;29.8;;;10.69592957;77.11612828;;6.420014381;12.32215023;1;1;;1;;;;;;;;;;;;;;;train

2024_11_15-I21.33.2.bmp;I21.33;0;599;99.1;29.8;825.9;0.000466886;10.69592957;77.11612828;;6.420014381;12.32215023;1;1;1;2;;1;;;;;;;;;;;;;train

2024_11_15-I21.34.1.bmp;I21.34;1;;98.8;29.7;;;11.24181218;86.43698177;;14.28000736;6.81029892;2;1;;1;;;;;;;;;;;;;;;train

2024_11_15-I21.34.2.bmp;I21.34;0;600;98.8;29.7;821.5;0.000466598;11.24181218;86.43698177;;14.28000736;6.81029892;2;1;;1;;;;;;;;;;;;;;;train

2024_11_15-I21.35.1.bmp;I21.35;1;;98.5;29.6;;;10.9418768;79.22232664;;8.579975128;13.83094311;2;1;;1;;;;;;;;;;;;;;;train

2024_11_15-I21.35.2.bmp;I21.35;0;600;98.5;29.6;804.2;0.000459711;10.9418768;79.22232664;;8.579975128;13.83094311;2;1;;1;;;;;;;;;;;;;;;train

2024_11_15-I21.36.1.bmp;I21.36;1;;98.8;29.7;;;10.7433488;82.84989971;;13.01998854;6.316999435;2;1;;1;;;;;;;;;;;;;;;train

2024_11_15-I21.36.2.bmp;I21.36;0;599;98.8;29.7;806.6;0.0004589;10.7433488;82.84989971;;13.01998854;6.316999435;2;1;;1;;;;;;;;;;;;;;;train

2024_11_15-I21.37.1.bmp;I21.37;1;;99.1;29.8;;;10.48386057;74.83364243;;11.16001081;7.400003433;2;1;;1;;;;;;;;;;;;;;;train

2024_11_15-I21.37.2.bmp;I21.37;0;599;99.1;29.8;759.5;0.00042935;10.48386057;74.83364243;;11.16001081;7.400003433;2;1;;1;;;;;;;;;;;;;;;train

2024_11_15-I21.38.1.bmp;I21.38;1;;99.4;29.8;;;10.5344947;61.1725237;;4.020004749;2.500038147;1;1;;1;;;;;;;;;;;;;;;train

2024_11_15-I21.38.2.bmp;I21.38;0;599;99.4;29.8;779.7;0.000439438;10.5344947;61.1725237;;4.020004749;2.500038147;1;1;;2;1;;;;;;;;;;;;;;train

2024_11_15-I21.39.1.bmp;I21.39;0;600;99.6;29.7;807.2;0.000454793;11.15227897;80.89923975;;11.57999468;5.584543228;2;1;;1;;;;;;;;;;;;;;;train

2024_11_15-I21.39.2.bmp;I21.39;1;;99.6;29.7;;;11.15227897;80.89923975;;11.57999468;5.584543228;2;1;;1;;;;;;;;;;;;;;;train

2024_11_15-I21.4.1.bmp;I21.4;0;600;97.7;29.7;708.4;0.000406889;9.506734933;71.34172017;;9.639987946;1.040018082;2;0;;1;;;;;;;;;;;;;;;train

2024_11_15-I21.4.2.bmp;I21.4;1;;97.7;29.7;;;9.506734933;71.34172017;;9.639987946;1.040018082;2;0;;1;;;;;;;;;;;;;;;train

2024_11_15-I21.40.1.bmp;I21.40;0;600;99.8;29.9;791.6;0.000442133;10.73159876;70.82710516;;11.28000689;6.605619431;2;1;;1;;;;;;;;;;;;;;;test

2024_11_15-I21.40.2.bmp;I21.40;1;;99.8;29.9;;;10.73159876;70.82710516;;11.28000689;6.605619431;2;1;;2;;1;;;;;;;;;;;;;test

2024_11_15-I21.5.1.bmp;I21.5;1;;98.2;29.7;;;10.19766286;73.13160031;;9.760019302;3.960002899;2;1;;1;;;;;;;;;;;;;;;test

2024_11_15-I21.5.2.bmp;I21.5;0;600;98.2;29.7;749;0.000428019;10.19766286;73.13160031;;9.760019302;3.960002899;2;1;;1;;;;;;;;;;;;;;;test

2024_11_15-I21.6.1.bmp;I21.6;1;;99.4;29.9;;;7.927345181;61.72663;;8.939998627;1.544561386;2;0;;1;;;;;;;;;;;;;;;train

2024_11_15-I21.6.2.bmp;I21.6;0;600;99.4;29.9;675.4;0.00037875;7.927345181;61.72663;;8.939998627;1.544561386;2;0;;1;;;;;;;;;;;;;;;train

2024_11_15-I21.7.1.bmp;I21.7;1;;99;29.8;;;8.216710788;63.87405792;;11.23998499;0;2;0;;1;;;;;;;;;;;;;;;train

2024_11_15-I21.7.2.bmp;I21.7;0;600;99;29.8;682.6;0.000385624;8.216710788;63.87405792;;11.23998499;0;2;0;;1;;;;;;;;;;;;;;;train

2024_11_15-I21.8.1.bmp;I21.8;1;;99.7;29.9;;;7.328019688;60.6731321;;14.78000021;2.659986496;2;1;;1;;;;;;;;;;;;;;;train

2024_11_15-I21.8.2.bmp;I21.8;0;598;99.7;29.9;656.8;0.000368439;7.328019688;60.6731321;;14.78000021;2.659986496;2;1;;1;;;;;;;;;;;;;;;train

2024_11_15-I21.9.1.bmp;I21.9;1;;99.1;29.9;;;6.709634872;56.88574966;;7.239985943;9.008138657;1;1;;1;;;;;;;;;;;;;;;train

2024_11_15-I21.9.2.bmp;I21.9;0;600;99.1;29.9;677.7;0.00038119;6.709634872;56.88574966;;7.239985943;9.008138657;1;1;;1;;;;;;;;;;;;;;;train

2024_11_15-I22.10.1.bmp;I22.10;1;;98.9;29.9;;;9.564431067;74.09031324;;15.7800169;10.6033535;2;1;;1;;;;;;;;;;;;;;;test

2024_11_15-I22.10.2.bmp;I22.10;0;599;98.9;29.9;755.3;0.000426408;9.564431067;74.09031324;;15.7800169;10.6033535;2;1;;1;;;;;;;;;;;;;;;test

2024_11_15-I22.11.1.bmp;I22.11;1;;98.7;29.8;;;8.784364755;63.88229907;;11.83999872;13.12576294;2;1;;1;;;;;;;;;;;;;;;test

2024_11_15-I22.11.2.bmp;I22.11;0;598;98.7;29.8;755.5;0.000429536;8.784364755;63.88229907;;11.83999872;13.12576294;2;1;;3;;;;;;;;;;;1;;;;test

2024_11_15-I22.12.1.bmp;I22.12;1;;99.6;29.8;;;10.09837133;69.55860549;;11.85998154;4.277755737;2;1;;1;;;;;;;;;;;;;;;train

2024_11_15-I22.12.2.bmp;I22.12;0;599;99.6;29.8;727;0.000408914;10.09837133;69.55860549;;11.85998154;4.277755737;2;1;;1;;;;;;;;;;;;;;;train

2024_11_15-I22.13.1.bmp;I22.13;1;;99.6;29.9;;;10.0253881;70.71088795;;13.60001612;4.911237717;2;1;;1;;;;;;;;;;;;;;;train

2024_11_15-I22.13.2.bmp;I22.13;0;599;99.6;29.9;732.1;0.000410405;10.0253881;70.71088795;;13.60001612;4.911237717;2;1;;1;;;;;;;;;;;;;;;train

2024_11_15-I22.14.1.bmp;I22.14;1;;99.7;29.9;;;9.339533447;61.00956721;;7.199999809;4.409945488;1;1;;1;;;;;;;;;;;;;;;test

2024_11_15-I22.14.2.bmp;I22.14;0;599;99.7;29.9;738.5;0.000413578;9.339533447;61.00956721;;7.199999809;4.409945488;1;1;;2;;1;;;;;;;;;;;;;test

2024_11_15-I22.15.1.bmp;I22.15;1;;99.7;29.9;;;9.610370597;66.25940542;;6.579984188;5.397994995;1;1;;1;;;;;;;;;;;;;;;train

2024_11_15-I22.15.2.bmp;I22.15;0;600;99.7;29.9;741.5;0.000414566;9.610370597;66.25940542;;6.579984188;5.397994995;1;1;;1;;;;;;;;;;;;;;;train

2024_11_15-I22.16.1.bmp;I22.16;1;;99.8;29.9;;;9.301356882;68.49443097;;10.61998224;1.980010986;2;1;;2;;;;;;;1;;;;;;;;test

2024_11_15-I22.16.2.bmp;I22.16;0;599;99.8;29.9;727.7;0.000407121;9.301356882;68.49443097;;10.61998224;1.980010986;2;1;;2;;1;;;;;;;;;;;;;test

2024_11_15-I22.17.1.bmp;I22.17;0;599;99.5;29.8;819.4;0.000461349;11.96613762;85.925161;;14.10000324;8.039989471;2;1;;1;;;;;;;;;;;;;;;train

2024_11_15-I22.17.2.bmp;I22.17;1;;99.5;29.8;;;11.96613762;85.925161;;14.10000324;8.039989471;2;1;;1;;;;;;;;;;;;;;;train

2024_11_15-I22.18.1.bmp;I22.18;1;;99.4;29.7;;;11.17621642;85.89632401;;12.91998625;8.649383545;2;1;;1;;;;;;;;;;;;;;;train

2024_11_15-I22.18.2.bmp;I22.18;0;599;99.4;29.7;812.4;0.00045941;11.17621642;85.89632401;;12.91998625;8.649383545;2;1;;1;;;;;;;;;;;;;;;train

2024_11_15-I22.19.1.bmp;I22.19;0;599;99.5;29.8;806.7;0.000454199;11.15039836;86.76505578;;16.0000124;6.357746124;2;1;;1;;;;;;;;;;;;;;;train

2024_11_15-I22.19.2.bmp;I22.19;1;;99.5;29.8;;;11.15039836;86.76505578;;16.0000124;6.357746124;2;1;;1;;;;;;;;;;;;;;;train

2024_11_15-I22.2.1.bmp;I22.2;1;;99.8;29.8;;;6.581441685;65.03524934;;8.520017624;0;2;0;;1;;;;;;;;;;;;;;;test

2024_11_15-I22.2.2.bmp;I22.2;0;599;99.8;29.8;794;0.000445704;6.581441685;65.03524934;;8.520017624;0;2;0;;1;;;;;;;;;;;;;;;test

2024_11_15-I22.20.1.bmp;I22.20;1;;99.5;29.8;;;10.80959119;87.48176838;;15.03998947;7.119346619;2;1;;1;;;;;;;;;;;;;;;train

2024_11_15-I22.20.2.bmp;I22.20;0;599;99.5;29.8;816.1;0.000459491;10.80959119;87.48176838;;15.03998947;7.119346619;2;1;;1;;;;;;;;;;;;;;;train

2024_11_15-I22.21.1.bmp;I22.21;0;599;99.3;29.9;728.2;0.000409452;7.827769051;61.98175965;;7.019999504;0;1;0;;1;;;;;;;;;;;;;;;train

2024_11_15-I22.21.2.bmp;I22.21;1;;99.3;29.9;;;7.827769051;61.98175965;;7.019999504;0;1;0;;2;;;;;;;1;;;;;;;;train

2024_11_15-I22.22.1.bmp;I22.22;1;;99.1;29.6;;;10.80437841;79.76595897;;11.84000635;6.765222549;2;1;;1;;;;;;;;;;;;;;;train

2024_11_15-I22.22.2.bmp;I22.22;0;599;99.1;29.6;798.9;0.000454674;10.80437841;79.76595897;;11.84000635;6.765222549;2;1;;1;;;;;;;;;;;;;;;train

2024_11_15-I22.23.1.bmp;I22.23;1;;98.4;29.6;;;11.04913075;79.70292874;;15.49999428;2.619977951;2;1;;1;;;;;;;;;;;;;;;train

2024_11_15-I22.23.2.bmp;I22.23;0;599;98.4;29.6;797.5;0.000457106;11.04913075;79.70292874;;15.49999428;2.619977951;2;1;;1;;;;;;;;;;;;;;;train

2024_11_15-I22.24.1.bmp;I22.24;1;;99;29.7;;;10.39570241;80.02993794;;13.61998892;0;2;0;;1;;;;;;;;;;;;;;;train

2024_11_15-I22.24.2.bmp;I22.24;0;599;99;29.7;801.2;0.000454907;10.39570241;80.02993794;;13.61998892;0;2;0;;1;;;;;;;;;;;;;;;train

2024_11_15-I22.25.1.bmp;I22.25;1;;99;29.7;;;10.45023221;79.06582428;;10.76001358;0.019975662;2;0;;1;;;;;;;;;;;;;;;test

2024_11_15-I22.25.2.bmp;I22.25;0;599;99;29.7;812.5;0.000461323;10.45023221;79.06582428;;10.76001358;0.019975662;2;0;;1;;;;;;;;;;;;;;;test

2024_11_15-I22.26.1.bmp;I22.26;1;;99.5;29.8;;;7.211271904;69.30565776;;13.26001453;0;2;0;;1;;;;;;;;;;;;;;;train

2024_11_15-I22.26.2.bmp;I22.26;0;597;99.5;29.8;713.8;0.000403239;7.211271904;69.30565776;;13.26001453;0;2;0;;1;;;;;;;;;;;;;;;train

2024_11_15-I22.27.1.bmp;I22.27;1;;99;29.8;;;6.821273076;67.27462768;;11.40000153;0;2;0;;1;;;;;;;;;;;;;;;train

2024_11_15-I22.27.2.bmp;I22.27;0;598;99;29.8;710;0.000402444;6.821273076;67.27462768;;11.40000153;0;2;0;;1;;;;;;;;;;;;;;;train

2024_11_15-I22.28.1.bmp;I22.28;1;;98.7;29.8;;;7.014585412;63.94553251;;11.10000515;0;2;0;;1;;;;;;;;;;;;;;;train

2024_11_15-I22.28.2.bmp;I22.28;0;598;98.7;29.8;698.3;0.000397015;7.014585412;63.94553251;;11.10000515;0;2;0;;1;;;;;;;;;;;;;;;train

2024_11_15-I22.29.1.bmp;I22.29;1;;98.9;29.8;;;7.423755491;45.13910158;;1.880024433;0;0;0;;1;;;;;;;;;;;;;;;test

2024_11_15-I22.29.2.bmp;I22.29;0;599;98.9;29.8;675.4;0.000382579;7.423755491;45.13910158;;1.880024433;0;0;0;;1;;;;;;;;;;;;;;;test

2024_11_15-I22.3.1.bmp;I22.3;1;;99.8;29.8;;;10.46180758;86.96242334;;12.32001925;0;2;0;;1;;;;;;;;;;;;;;;train

2024_11_15-I22.3.2.bmp;I22.3;0;598;99.8;29.8;867.9;0.000488002;10.46180758;86.96242334;;12.32001925;0;2;0;;1;;;;;;;;;;;;;;;train

2024_11_15-I22.30.1.bmp;I22.30;1;;98.9;29.8;;;7.278795453;60.57094547;;13.47998333;0;2;0;;1;;;;;;;;;;;;;;;train

2024_11_15-I22.30.2.bmp;I22.30;0;599;98.9;29.8;699.4;0.000396174;7.278795453;60.57094547;;13.47998333;0;2;0;;2;;1;;;;;;;;;;;;;train

2024_11_15-I22.31.1.bmp;I22.31;1;;99.1;29.8;;;8.683948791;73.09411147;;14.2799921;0;2;0;;1;;;;;;;;;;;;;;;train

2024_11_15-I22.31.2.bmp;I22.31;0;598;99.1;29.8;760.2;0.000430464;8.683948791;73.09411147;;14.2799921;0;2;0;;1;;;;;;;;;;;;;;;train

2024_11_15-I22.32.1.bmp;I22.32;1;;99.1;29.8;;;9.823024682;73.49438665;;17.23999691;2.772573471;2;1;;1;;;;;;;;;;;;;;;train

2024_11_15-I22.32.2.bmp;I22.32;0;599;99.1;29.8;722;0.000408151;9.823024682;73.49438665;;17.23999691;2.772573471;2;1;;1;;;;;;;;;;;;;;;train

2024_11_15-I22.33.1.bmp;I22.33;0;598;99.1;29.8;696.5;0.000394394;9.369676325;69.45773883;;12.69998407;1.60002327;2;0;;1;;;;;;;;;;;;;;;train

2024_11_15-I22.33.2.bmp;I22.33;1;;99.1;29.8;;;9.369676325;69.45773883;;12.69998407;1.60002327;2;0;;1;;;;;;;;;;;;;;;train

2024_11_15-I22.34.1.bmp;I22.34;1;;99.1;29.8;;;9.973606123;73.48579281;;9.999992371;8.954242706;2;1;;1;;;;;;;;;;;;;;;test

2024_11_15-I22.34.2.bmp;I22.34;0;599;99.1;29.8;788.8;0.000445913;9.973606123;73.48579281;;9.999992371;8.954242706;2;1;;1;;;;;;;;;;;;;;;test

2024_11_15-I22.35.1.bmp;I22.35;1;;99;29.8;;;9.287260327;77.62065538;;12.31999063;5.619995117;2;1;;1;;;;;;;;;;;;;;;train

2024_11_15-I22.35.2.bmp;I22.35;0;599;99;29.8;761.2;0.000430745;9.287260327;77.62065538;;12.31999063;5.619995117;2;1;;1;;;;;;;;;;;;;;;train

2024_11_15-I22.36.1.bmp;I22.36;1;;99.4;29.8;;;9.188048766;64.47756345;;7.919996262;5.920164108;1;1;;1;;;;;;;;;;;;;;;train

2024_11_15-I22.36.2.bmp;I22.36;0;599;99.4;29.8;684.6;0.00038584;9.188048766;64.47756345;;7.919996262;5.920164108;1;1;;2;;;;;;;1;;;;;;;;train

2024_11_15-I22.37.1.bmp;I22.37;0;598;99.2;29.8;799.4;0.000452205;9.688152047;75.78194144;;7.499997616;0.040031433;1;0;;1;;;;;;;;;;;;;;;train

2024_11_15-I22.37.2.bmp;I22.37;1;;99.2;29.8;;;9.688152047;75.78194144;;7.499997616;0.040031433;1;0;;1;;;;;;;;;;;;;;;train

2024_11_15-I22.38.1.bmp;I22.38;0;598;99.4;29.8;689.5;0.000389252;7.553976865;58.57162513;;7.659986019;0.640006065;1;0;;2;;1;;;;;;;;;;;;;train

2024_11_15-I22.38.2.bmp;I22.38;1;;99.4;29.8;;;7.553976865;58.57162513;;7.659986019;0.640006065;1;0;;2;;;;;;;1;;;;;;;;train

2024_11_15-I22.39.1.bmp;I22.39;1;;99.5;29.9;;;7.95655022;62.46963318;;12.10001183;0;2;0;;1;;;;;;;;;;;;;;;train

2024_11_15-I22.39.2.bmp;I22.39;0;599;99.5;29.9;698;0.000391683;7.95655022;62.46963318;;12.10001183;0;2;0;;1;;;;;;;;;;;;;;;train

2024_11_15-I22.4.1.bmp;I22.4;1;;99.8;29.8;;;9.50126482;86.47640202;;13.58000803;0;2;0;1;2;;1;;;;;;;;;;;;;train

2024_11_15-I22.4.2.bmp;I22.4;0;600;99.8;29.8;885.4;0.000496183;9.50126482;86.47640202;;13.58000803;0;2;0;;1;;;;;;;;;;;;;;;train

2024_11_15-I22.40.1.bmp;I22.40;0;598;99.5;29.9;712.1;0.000400263;7.360169681;67.6997007;;15.42002296;0;2;0;;1;;;;;;;;;;;;;;;train

2024_11_15-I22.40.2.bmp;I22.40;1;;99.5;29.9;;;7.360169681;67.6997007;;15.42002296;0;2;0;1;3;;;;;;;;;1;;;;;;train

2024_11_15-I22.5.1.bmp;I22.5;1;;99.4;29.8;;;8.876999965;85.88702424;;13.44001579;0;2;0;;1;;;;;;;;;;;;;;;train

2024_11_15-I22.5.2.bmp;I22.5;0;598;99.4;29.8;866.2;0.000489006;8.876999965;85.88702424;;13.44001579;0;2;0;;1;;;;;;;;;;;;;;;train

2024_11_15-I22.6.1.bmp;I22.6;0;598;99.4;29.8;873.6;0.000493184;7.300794633;76.24396201;;13.82001781;0;2;0;;2;;1;;;;;;;;;;;;;train

2024_11_15-I22.6.2.bmp;I22.6;1;;99.4;29.8;;;7.300794633;76.24396201;;13.82001781;0;2;0;;1;;;;;;;;;;;;;;;train

2024_11_15-I22.7.1.bmp;I22.7;1;;97.5;29.8;;;8.623381305;70.87844932;;14.84001017;7.707931519;2;1;;1;;;;;;;;;;;;;;;test

2024_11_15-I22.7.2.bmp;I22.7;0;599;97.5;29.8;728.2;0.000418411;8.623381305;70.87844932;;14.84001017;7.707931519;2;1;;1;;;;;;;;;;;;;;;test

2024_11_15-I22.8.1.bmp;I22.8;1;;97.8;29.6;;;10.13401377;73.87525455;;14.7600112;10.92012787;2;1;;1;;;;;;;;;;;;;;;train

2024_11_15-I22.8.2.bmp;I22.8;0;599;97.8;29.6;752.5;0.000433959;10.13401377;73.87525455;;14.7600112;10.92012787;2;1;;1;;;;;;;;;;;;;;;train

2024_11_15-I22.9.1.bmp;I22.9;1;;98.2;29.7;;;9.905146393;75.17672261;;13.86001205;9.248142242;2;1;;1;;;;;;;;;;;;;;;train

2024_11_15-I22.9.2.bmp;I22.9;0;599;98.2;29.7;744.2;0.000425986;9.905146393;75.17672261;;13.86001205;9.248142242;2;1;;1;;;;;;;;;;;;;;;train

2024_11_15-I23.1.1.bmp;I23.1;1;;98.5;29.8;;;8.963663408;60.57586555;;6.060011387;0;1;0;;1;;;;;;;;;;;;;;;train

2024_11_15-I23.1.2.bmp;I23.1;0;600;98.5;29.8;732.5;0.000415914;8.963663408;60.57586555;;6.060011387;0;1;0;;2;;1;;;;;1;;;;;;;;train

2024_11_15-I23.10.1.bmp;I23.10;1;;98.5;29.8;;;9.014743752;66.39816125;;11.99998474;2.800012589;2;1;;1;;;;;;;;;;;;;;;train

2024_11_15-I23.10.2.bmp;I23.10;0;600;98.5;29.8;692.7;0.000393316;9.014743752;66.39816125;;11.99998474;2.800012589;2;1;;2;1;;;;;;1;;;;;;;;train

2024_11_15-I23.11.1.bmp;I23.11;1;;98.5;29.8;;;8.09463747;48.97484169;;1.919984341;4.74002552;0;1;;1;;;;;;;;;;;;;;;train

2024_11_15-I23.11.2.bmp;I23.11;0;600;98.5;29.8;688.4;0.000390874;8.09463747;48.97484169;;1.919984341;4.74002552;0;1;;2;1;;;;;;;;;;;;;;train

2024_11_15-I23.12.1.bmp;I23.12;1;;98.5;29.8;;;8.892887277;66.95487828;;12.96000051;0.920003891;2;0;;1;;;;;;;;;;;;;;;train

2024_11_15-I23.12.2.bmp;I23.12;0;599;98.5;29.8;685.3;0.000389764;8.892887277;66.95487828;;12.96000051;0.920003891;2;0;;1;;;;;;;;;;;;;;;train

2024_11_15-I23.13.1.bmp;I23.13;1;;98.8;29.8;;;9.336440663;67.43470253;;11.83999634;2.359998703;2;1;;1;;;;;;;;;;;;;;;train

2024_11_15-I23.13.2.bmp;I23.13;0;600;98.8;29.8;684.2;0.00038731;9.336440663;67.43470253;;11.83999634;2.359998703;2;1;1;2;;;;;;;1;;;;;;;;train

2024_11_15-I23.14.1.bmp;I23.14;1;;99.2;29.9;;;6.676406999;63.77162324;;6.220002174;3.919996262;1;1;;1;;;;;;;;;;;;;;;train

2024_11_15-I23.14.2.bmp;I23.14;0;599;99.2;29.9;788.7;0.000443917;6.676406999;63.77162324;;6.220002174;3.919996262;1;1;;1;;;;;;;;;;;;;;;train

2024_11_15-I23.15.1.bmp;I23.15;0;599;99.2;29.8;855.4;0.000483075;6.869221613;74.75778625;;11.72000504;0.020000458;2;0;;3;;;;;;;;;;;;;1;;train

2024_11_15-I23.15.2.bmp;I23.15;1;;99.2;29.8;;;6.869221613;74.75778625;;11.72000504;0.020000458;2;0;;3;;;;;;;;;;;;;1;;train

2024_11_15-I23.16.1.bmp;I23.16;0;599;98.9;29.8;846;0.000479216;7.350331958;81.54359058;;18.81999397;0;2;0;;3;;;;;;;;;;;;;1;;train

2024_11_15-I23.16.2.bmp;I23.16;1;;98.9;29.8;;;7.350331958;81.54359058;;18.81999397;0;2;0;;3;;;;;;;;;;;;;1;;train

2024_11_15-I23.17.1.bmp;I23.17;1;;98.3;29.7;;;8.550913862;84.55051465;;14.61998463;0;2;0;;1;;;;;;;;;;;;;;;train

2024_11_15-I23.17.2.bmp;I23.17;0;599;98.3;29.7;818.3;0.000467924;8.550913862;84.55051465;;14.61998463;0;2;0;;3;;;;;;;;;;;;;1;;train

2024_11_15-I23.18.1.bmp;I23.18;1;;98;29.6;;;9.034292602;82.63436955;;13.02001286;0;2;0;;3;;;;;;;;;;;;;1;;train

2024_11_15-I23.18.2.bmp;I23.18;0;600;98;29.6;810.3;0.000465561;9.034292602;82.63436955;;13.02001286;0;2;0;1;2;;1;;;;;;;;;;;;;train

2024_11_15-I23.19.1.bmp;I23.19;1;;97.9;29.5;;;8.747189515;80.16182359;;9.699995995;0;2;0;1;2;;1;;;;;;;;;;;;;test

2024_11_15-I23.19.2.bmp;I23.19;0;599;97.9;29.5;831.3;0.000480536;8.747189515;80.16182359;;9.699995995;0;2;0;;3;;;;;;;;;;;;;1;;test

2024_11_15-I23.2.1.bmp;I23.2;0;600;98.5;29.8;730.2;0.000414608;9.007281708;73.14630505;;11.69999599;0;2;0;;1;;;;;;;;;;;;;;;train

2024_11_15-I23.2.2.bmp;I23.2;1;;98.5;29.8;;;9.007281708;73.14630505;;11.69999599;0;2;0;1;2;;;;;;;1;;;;;;;;train

2024_11_15-I23.20.1.bmp;I23.20;0;600;97.8;29.5;836.7;0.000483345;9.867791242;80.3492496;;7.920009613;0;1;0;;1;;;;;;;;;;;;;;;train

2024_11_15-I23.20.2.bmp;I23.20;1;;97.8;29.5;;;9.867791242;80.3492496;;7.920009613;0;1;0;;1;;;;;;;;;;;;;;;train

2024_11_15-I23.21.1.bmp;I23.21;0;600;96.7;29.5;712;0.000415987;8.377544876;63.28818385;;10.76001453;0.439981461;2;0;;1;;;;;;;;;;;;;;;test

2024_11_15-I23.21.2.bmp;I23.21;1;;96.7;29.5;;;8.377544876;63.28818385;;10.76001453;0.439981461;2;0;;3;;;;1;;;;;;;;;;;test

2024_11_15-I23.22.1.bmp;I23.22;1;;96.5;29.4;;;8.319970637;62.8094595;;10.81999207;1.520019531;2;0;;1;;;;;;;;;;;;;;;test

2024_11_15-I23.22.2.bmp;I23.22;0;600;96.5;29.4;724.3;0.000425493;8.319970637;62.8094595;;10.81999207;1.520019531;2;0;;1;;;;;;;;;;;;;;;test

2024_11_15-I23.23.1.bmp;I23.23;1;;95.5;29.4;;;8.401462305;61.37095469;;6.39999342;2.66000843;1;1;;1;;;;;;;;;;;;;;;train

2024_11_15-I23.23.2.bmp;I23.23;0;600;95.5;29.4;722.5;0.00042888;8.401462305;61.37095469;;6.39999342;2.66000843;1;1;;1;;;;;;;;;;;;;;;train

2024_11_15-I23.24.1.bmp;I23.24;1;;98.6;29.7;;;6.335593854;57.86589369;;8.760000229;0.019994736;2;0;;1;;;;;;;;;;;;;;;train

2024_11_15-I23.24.2.bmp;I23.24;0;599;98.6;29.7;676.6;0.00038572;6.335593854;57.86589369;;8.760000229;0.019994736;2;0;;1;;;;;;;;;;;;;;;train

2024_11_15-I23.25.1.bmp;I23.25;0;600;98.8;29.8;802.3;0.000454164;10.37201959;79.19511779;;8.940003872;5.546152115;2;1;1;2;;1;;;;;;;;;;;;;test

2024_11_15-I23.25.2.bmp;I23.25;1;;98.8;29.8;;;10.37201959;79.19511779;;8.940003872;5.546152115;2;1;1;2;;1;;;;;;;;;;;;;test

2024_11_15-I23.26.1.bmp;I23.26;1;;98.3;29.6;;;8.881474431;68.95201053;;7.939992428;9.240955353;1;1;;1;;;;;;;;;;;;;;;train

2024_11_15-I23.26.2.bmp;I23.26;0;599;98.3;29.6;778.6;0.000446727;8.881474431;68.95201053;;7.939992428;9.240955353;1;1;;2;;1;;;;;;;;;;;;;train

2024_11_15-I23.27.1.bmp;I23.27;1;;98;29.7;;;7.050135916;58.88574839;;5.76000309;0;1;0;;1;;;;;;;;;;;;;;;test

2024_11_15-I23.27.2.bmp;I23.27;0;599;98;29.7;697.3;0.000399954;7.050135916;58.88574839;;5.76000309;0;1;0;;1;;;;;;;;;;;;;;;test

2024_11_15-I23.28.1.bmp;I23.28;1;;96.9;29.4;;;6.48768439;52.90097607;;3.319992065;4.15059185;0;1;;1;;;;;;;;;;;;;;;train

2024_11_15-I23.28.2.bmp;I23.28;0;599;96.9;29.4;671;0.00039321;6.48768439;52.90097607;;3.319992065;4.15059185;0;1;;1;;;;;;;;;;;;;;;train

2024_11_15-I23.29.1.bmp;I23.29;1;;96.5;29.5;;;6.087996122;39.34243262;;0;8.922163963;0;1;;1;;;;;;;;;;;;;;;train

2024_11_15-I23.29.2.bmp;I23.29;0;599;96.5;29.5;671.1;0.00039356;6.087996122;39.34243262;;0;8.922163963;0;1;;1;;;;;;;;;;;;;;;train

2024_11_15-I23.3.1.bmp;I23.3;1;;98.5;29.8;;;11.85027301;87.86430964;;13.30002737;2.840015411;2;1;;1;;;;;;;;;;;;;;;train

2024_11_15-I23.3.2.bmp;I23.3;0;600;98.5;29.8;804.7;0.00045691;11.85027301;87.86430964;;13.30002737;2.840015411;2;1;;1;;;;;;;;;;;;;;;train

2024_11_15-I23.32.1.bmp;I23.32;0;599;96;29.3;675.7;0.000401041;7.905673627;57.3677449;;8.320005417;5.284539223;2;1;;1;;;;;;;;;;;;;;;train

2024_11_15-I23.32.2.bmp;I23.32;1;;96;29.3;;;7.905673627;57.3677449;;8.320005417;5.284539223;2;1;;1;;;;;;;;;;;;;;;train

2024_11_15-I23.33.1.bmp;I23.33;1;;95.7;29.5;;;6.607404565;46.90494487;;1.959991455;0;0;0;;1;;;;;;;;;;;;;;;train

2024_11_15-I23.33.2.bmp;I23.33;0;600;95.7;29.5;689.1;0.000406815;6.607404565;46.90494487;;1.959991455;0;0;0;;1;;;;;;;;;;;;;;;train

2024_11_15-I23.34.1.bmp;I23.34;1;;97.4;29.3;;;11.83446275;83.52330206;;13.83998966;8.096582413;2;1;;1;;;;;;;;;;;;;;;train

2024_11_15-I23.34.2.bmp;I23.34;0;600;97.4;29.3;777.6;0.000454128;11.83446275;83.52330206;;13.83998966;8.096582413;2;1;;1;;;;;;;;;;;;;;;train

2024_11_15-I23.35.1.bmp;I23.35;0;599;98.3;29.7;794.9;0.000454544;11.9480103;82.7824787;;14.18001127;5.580001831;2;1;;1;;;;;;;;;;;;;;;train

2024_11_15-I23.35.2.bmp;I23.35;1;;98.3;29.7;;;11.9480103;82.7824787;;14.18001127;5.580001831;2;1;;1;;;;;;;;;;;;;;;train

2024_11_15-I23.36.1.bmp;I23.36;0;599;98.9;29.8;740.9;0.000419682;9.478013888;70.36837055;;5.819988728;0;1;0;;1;;;;;;;;;;;;;;;train

2024_11_15-I23.36.2.bmp;I23.36;1;;98.9;29.8;;;9.478013888;70.36837055;;5.819988728;0;1;0;;1;;;;;;;;;;;;;;;train

2024_11_15-I23.37.1.bmp;I23.37;1;;97.1;29.8;;;8.320256676;67.10983294;;9.779987812;0;2;0;;1;;;;;;;;;;;;;;;train

2024_11_15-I23.37.2.bmp;I23.37;0;599;97.1;29.8;697.9;0.000402653;8.320256676;67.10983294;;9.779987812;0;2;0;;1;;;;;;;;;;;;;;;train

2024_11_15-I23.38.1.bmp;I23.38;0;599;96;29.5;673.2;0.000396848;7.917729634;64.30835017;;8.659991264;2.760004044;2;1;;1;;;;;;;;;;;;;;;train

2024_11_15-I23.38.2.bmp;I23.38;1;;96;29.5;;;7.917729634;64.30835017;;8.659991264;2.760004044;2;1;;1;;;;;;;;;;;;;;;train

2024_11_15-I23.39.1.bmp;I23.39;0;599;97.9;29.7;709.7;0.000407482;7.513436382;55.91246778;;11.25999022;0;2;0;;1;;;;;;;;;;;;;;;train

2024_11_15-I23.39.2.bmp;I23.39;1;;97.9;29.7;;;7.513436382;55.91246778;;11.25999022;0;2;0;;2;;;;;;;1;;;;;;;;train

2024_11_15-I23.4.1.bmp;I23.4;1;;98.5;29.8;;;11.5574072;84.34760711;;13.32000685;5.839969635;2;1;;1;;;;;;;;;;;;;;;train
