Repository: lukas1spl/Sawn-Timber-Lamellae-Analysis

# Linking Visual Timber Quality Classification to Mechanical Properties: A Comparative Study using a Wood Defect Detection Model

This repository contains the statistical data analysis sawn timber lamellae as part of my master thesis. It contains the used R-code and datasets used for evaluating the relationship of visual quality classification and strength properties.

## Dataset

- **Tree Species:** Norway Spruce (*Picea abies*)
- **Site Description** Subalpine stands, Graubünden - Switzerland
- **Sample Size:** 2'525 sawn timber lamellae sections (37 x 110 x 600 mm)
- **Data:**
  -  input datasets (post data acquisition)
  -  output datasets (post data preparation)

File: data/dataset_cleaned.csv (part 16 of 16)
filename;sample_name;up_pos;length;width;height;weight;density;moe;mor;invalid;pre_peak_displ;post_peak_displ;pre_peak_cls;post_peak_cls;quality_cropped;quality;knot_healthy;knot_dead;knot_cluster;rot;blue_stain;grain;pitch pocket;pith;crack;bark;wane;borehole;reaction wood;yellowish;split
2024_11_15-I23.4.2.bmp;I23.4;0;600;98.5;29.8;800.7;0.000454638;11.5574072;84.34760711;;13.32000685;5.839969635;2;1;;1;;;;;;;;;;;;;;;train

2024_11_15-I23.40.1.bmp;I23.40;0;599;98;29.7;682.2;0.000391293;8.084444568;60.59029832;;7.479999065;0.100003242;1;0;;1;;;;;;;;;;;;;;;train

2024_11_15-I23.40.2.bmp;I23.40;1;;98;29.7;;;8.084444568;60.59029832;;7.479999065;0.100003242;1;0;;1;;;;;;;;;;;;;;;train

2024_11_15-I23.5.1.bmp;I23.5;1;;97.5;29.5;;;11.58158666;86.1328617;;13.55999374;7.854253769;2;1;;1;;;;;;;;;;;;;;;train

2024_11_15-I23.5.2.bmp;I23.5;0;586;97.5;29.5;779.9;0.000462716;11.58158666;86.1328617;;13.55999374;7.854253769;2;1;;1;;;;;;;;;;;;;;;train

2024_11_15-I23.6.1.bmp;I23.6;1;;98.5;29.8;;;4.05418509;38.67269028;;4.059985161;0;1;0;;2;;1;;;;;;;;;;;;;train

2024_11_15-I23.6.2.bmp;I23.6;0;597;98.5;29.8;733.2;0.000418404;4.05418509;38.67269028;;4.059985161;0;1;0;;2;;1;;;;;;;;;;;;;train

2024_11_15-I23.8.1.bmp;I23.8;1;;98.5;29.8;;;4.082550039;48.08320858;;13.55999851;0;2;0;;1;;;;;;;;;;;;;;;test

2024_11_15-I23.8.2.bmp;I23.8;0;597;98.5;29.8;740.7;0.000422684;4.082550039;48.08320858;;13.55999851;0;2;0;;2;;1;;;;;;;;;;;;;test

2024_11_15-I23.9.1.bmp;I23.9;1;;98.5;29.8;;;5.699645582;49.16915233;;5.760009766;0;1;0;;1;;;;;;;;;;;;;;;train

2024_11_15-I23.9.2.bmp;I23.9;0;598;98.5;29.8;673.1;0.000383465;5.699645582;49.16915233;;5.760009766;0;1;0;;1;;;;;;;;;;;;;;;train

2024_11_15-N1.1.1.bmp;N1.1;1;;98;29.7;;;10.48466079;76.06181552;;13.2999835;5.196084976;2;1;;1;;;;;;;;;;;;;;;train

2024_11_15-N1.1.2.bmp;N1.1;0;600;98;29.7;730.4;0.000418241;10.48466079;76.06181552;;13.2999835;5.196084976;2;1;;1;;;;;;;;;;;;;;;train

2024_11_15-N1.10.1.bmp;N1.10;1;;98.8;29.6;;;8.336590521;71.21812183;;10.16001129;0;2;0;;1;;;;;;;;;;;;;;;train

2024_11_15-N1.10.2.bmp;N1.10;0;599;98.8;29.6;752;0.000429282;8.336590521;71.21812183;;10.16001129;0;2;0;;1;;;;;;;;;;;;;;;train

2024_11_15-N1.11.1.bmp;N1.11;1;;98;29.6;;;6.651935438;51.38746949;;3.920013428;11.41895962;1;1;;1;;;;;;;;;;;;;;;train

2024_11_15-N1.11.2.bmp;N1.11;0;598;98;29.6;754.5;0.000434951;6.651935438;51.38746949;;3.920013428;11.41895962;1;1;;1;;;;;;;;;;;;;;;train

2024_11_15-N1.12.1.bmp;N1.12;1;;97.1;29.6;;;7.086442008;66.44689539;;11.21999645;0;2;0;;1;;;;;;;;;;;;;;;test

2024_11_15-N1.12.2.bmp;N1.12;0;599;97.1;29.6;744.8;0.000432615;7.086442008;66.44689539;;11.21999645;0;2;0;;1;;;;;;;;;;;;;;;test

2024_11_15-N1.13.1.bmp;N1.13;0;600;97.4;29.6;757.4;0.000437848;5.825773749;47.51565018;;2.319971085;0;0;0;;1;;;;;;;;;;;;;;;train

2024_11_15-N1.13.2.bmp;N1.13;1;;97.4;29.6;;;5.825773749;47.51565018;;2.319971085;0;0;0;;1;;;;;;;;;;;;;;;train

2024_11_15-N1.14.1.bmp;N1.14;1;;97.8;29.7;;;6.741263303;61.79008265;;5.960004807;0;1;0;;1;;;;;;;;;;;;;;;test

2024_11_15-N1.14.2.bmp;N1.14;0;600;97.8;29.7;771;0.000442393;6.741263303;61.79008265;;5.960004807;0;1;0;;1;;;;;;;;;;;;;;;test

2024_11_15-N1.15.1.bmp;N1.15;1;;98.2;29.5;;;10.82817604;78.46197406;;11.18000221;6.386011124;2;1;;1;;;;;;;;;;;;;;;train

2024_11_15-N1.15.2.bmp;N1.15;0;600;98.2;29.5;776.2;0.000446569;10.82817604;78.46197406;;11.18000221;6.386011124;2;1;;2;1;;;;;;;;;;;;;;train

2024_11_15-N1.16.1.bmp;N1.16;1;;98.4;29.6;;;10.76067109;80.65396439;;15.00000286;0.160003662;2;0;;1;;;;;;;;;;;;;;;train

2024_11_15-N1.16.2.bmp;N1.16;0;600;98.4;29.6;790.3;0.000452224;10.76067109;80.65396439;;15.00000286;0.160003662;2;0;;1;;;;;;;;;;;;;;;train

2024_11_15-N1.17.1.bmp;N1.17;1;;99;29.8;;;9.269682674;74.34107574;;8.860014915;0.020002365;2;0;;1;;;;;;;;;;;;;;;train

2024_11_15-N1.17.2.bmp;N1.17;0;600;99;29.8;733.2;0.000414209;9.269682674;74.34107574;;8.860014915;0.020002365;2;0;;1;;;;;;;;;;;;;;;train

2024_11_15-N1.18.1.bmp;N1.18;0;597;99.2;29.9;736;0.000415643;9.01761931;75.2657928;;13.14000511;0;2;0;1;3;;;;;;;;;1;;;;;;train

2024_11_15-N1.18.2.bmp;N1.18;1;;99.2;29.9;;;9.01761931;75.2657928;;13.14000511;0;2;0;1;3;;;;;;;;;1;;;;;;train

2024_11_15-N1.19.1.bmp;N1.19;1;;99.3;29.9;;;7.309972762;57.81509471;;5.41999054;0;1;0;;1;;;;;;;;;;;;;;;train

2024_11_15-N1.19.2.bmp;N1.19;0;598;99.3;29.9;757.3;0.000426527;7.309972762;57.81509471;;5.41999054;0;1;0;;1;;;;;;;;;;;;;;;train

2024_11_15-N1.2.1.bmp;N1.2;1;;97.7;29.5;;;10.87559654;76.18030673;;10.4600172;4.459981918;2;1;;1;;;;;;;;;;;;;;;train

2024_11_15-N1.2.2.bmp;N1.2;0;600;97.7;29.5;726.7;0.00042023;10.87559654;76.18030673;;10.4600172;4.459981918;2;1;;1;;;;;;;;;;;;;;;train

2024_11_15-N1.20.1.bmp;N1.20;0;598;99.3;29.9;760.8;0.000428498;7.144854716;68.29789146;;14.85998917;0.02000618;2;0;;1;;;;;;;;;;;;;;;train

2024_11_15-N1.20.2.bmp;N1.20;1;;99.3;29.9;;;7.144854716;68.29789146;;14.85998917;0.02000618;2;0;;1;;;;;;;;;;;;;;;train

2024_11_15-N1.21.1.bmp;N1.21;1;;99.4;29.9;;;7.316857312;64.61846879;;10.27997303;0.020011902;2;0;;1;;;;;;;;;;;;;;;train

2024_11_15-N1.21.2.bmp;N1.21;0;598;99.4;29.9;762.8;0.000429192;7.316857312;64.61846879;;10.27997303;0.020011902;2;0;;2;;;;;;;1;;;;;;;;train

2024_11_15-N1.22.1.bmp;N1.22;1;;99.2;29.9;;;7.311525902;56.10542611;;6.459998131;0;1;0;;1;;;;;;;;;;;;;;;test

2024_11_15-N1.22.2.bmp;N1.22;0;596;99.2;29.9;714.1;0.000403952;7.311525902;56.10542611;;6.459998131;0;1;0;1;2;;;;;;;1;;;;;;;;test

2024_11_15-N1.23.1.bmp;N1.23;0;600;98.5;29.8;704.9;0.000400243;7.934358999;63.30584034;;9.479995728;0;2;0;;1;;;;;;;;;;;;;;;train

2024_11_15-N1.23.2.bmp;N1.23;1;;98.5;29.8;;;7.934358999;63.30584034;;9.479995728;0;2;0;1;2;;1;;;;;;;;;;;;;train

2024_11_15-N1.24.1.bmp;N1.24;0;600;94.9;29.3;677.3;0.000405972;9.403426843;74.82272628;;13.06000566;3.539993286;2;1;;1;;;;;;;;;;;;;;;train

2024_11_15-N1.24.2.bmp;N1.24;1;;94.9;29.3;;;9.403426843;74.82272628;;13.06000566;3.539993286;2;1;;1;;;;;;;;;;;;;;;train

2024_11_15-N1.25.1.bmp;N1.25;0;599;97.9;29.6;711.8;0.000410069;9.594899709;71.80619051;;10.71998453;4.06001091;2;1;;1;;;;;;;;;;;;;;;train

2024_11_15-N1.25.2.bmp;N1.25;1;;97.9;29.6;;;9.594899709;71.80619051;;10.71998453;4.06001091;2;1;;1;;;;;;;;;;;;;;;train

2024_11_15-N1.26.1.bmp;N1.26;0;599;98.6;29.8;726.2;0.000412607;10.17357305;73.31398531;;9.879991055;6.64002037;2;1;1;2;;1;;;;;;;;;;;;;train

2024_11_15-N1.26.2.bmp;N1.26;1;;98.6;29.8;;;10.17357305;73.31398531;;9.879991055;6.64002037;2;1;1;2;;1;;;;;;;;;;;;;train

2024_11_15-N1.27.1.bmp;N1.27;0;600;98.8;29.8;790.8;0.000447654;11.46212547;83.23642447;;15.60001421;3.419977188;2;1;;1;;;;;;;;;;;;;;;train

2024_11_15-N1.27.2.bmp;N1.27;1;;98.8;29.8;;;11.46212547;83.23642447;;15.60001421;3.419977188;2;1;;1;;;;;;;;;;;;;;;train

2024_11_15-N1.28.1.bmp;N1.28;0;599;99;29.9;779.3;0.000439513;11.12580451;80.90863376;;10.91999006;5.539985657;2;1;;1;;;;;;;;;;;;;;;train

2024_11_15-N1.28.2.bmp;N1.28;1;;99;29.9;;;11.12580451;80.90863376;;10.91999006;5.539985657;2;1;;1;;;;;;;;;;;;;;;train

2024_11_15-N1.29.1.bmp;N1.29;0;600;99.1;29.8;764.5;0.000431456;10.30310113;77.35981681;;16.09999847;3.974170685;2;1;;1;;;;;;;;;;;;;;;train

2024_11_15-N1.29.2.bmp;N1.29;1;;99.1;29.8;;;10.30310113;77.35981681;;16.09999847;3.974170685;2;1;;1;;;;;;;;;;;;;;;train

2024_11_15-N1.3.1.bmp;N1.3;1;;96.9;29.5;;;10.13747501;81.81755609;;12.30000639;1.859994888;2;0;;1;;;;;;;;;;;;;;;train

2024_11_15-N1.3.2.bmp;N1.3;0;600;96.9;29.5;792.9;0.000462297;10.13747501;81.81755609;;12.30000639;1.859994888;2;0;1;2;;;;;;;1;;;;;;;;train

2024_11_15-N1.30.1.bmp;N1.30;0;598;99.1;29.8;858.4;0.00048607;10.31088711;82.84648157;;9.519999504;0;2;0;1;3;;;;;;;;;1;;;;;;train

2024_11_15-N1.30.2.bmp;N1.30;1;;99.1;29.8;;;10.31088711;82.84648157;;9.519999504;0;2;0;;1;;;;;;;;;;;;;;;train

2024_11_15-N1.31.1.bmp;N1.31;1;;99.3;29.8;;;9.983503701;77.97495241;;11.34000158;0;2;0;;1;;;;;;;;;;;;;;;train

2024_11_15-N1.31.2.bmp;N1.31;0;600;99.3;29.8;782.1;0.0004405;9.983503701;77.97495241;;11.34000158;0;2;0;;1;;;;;;;;;;;;;;;train

2024_11_15-N1.32.1.bmp;N1.32;1;;98.9;29.7;;;11.05655737;83.09657942;;13.12001181;0.059995651;2;0;;1;;;;;;;;;;;;;;;train

2024_11_15-N1.32.2.bmp;N1.32;0;600;98.9;29.7;788.2;0.000447232;11.05655737;83.09657942;;13.12001181;0.059995651;2;0;;1;;;;;;;;;;;;;;;train

2024_11_15-N1.33.1.bmp;N1.33;0;600;98.6;29.6;786;0.000448851;11.117219;79.91241924;;10.00001097;3.359975815;2;1;;1;;;;;;;;;;;;;;;test

2024_11_15-N1.33.2.bmp;N1.33;1;;98.6;29.6;;;11.117219;79.91241924;;10.00001097;3.359975815;2;1;1;2;1;;;;;;;;;;;;;;test

2024_11_15-N1.34.1.bmp;N1.34;1;;98.4;29.6;;;11.06204344;82.09171902;;12.6200037;2.120006561;2;1;;1;;;;;;;;;;;;;;;train

2024_11_15-N1.34.2.bmp;N1.34;0;600;98.4;29.6;781.1;0.00044696;11.06204344;82.09171902;;12.6200037;2.120006561;2;1;;1;;;;;;;;;;;;;;;train

2024_11_15-N1.35.1.bmp;N1.35;1;;98.5;29.8;;;7.07098928;55.0857372;;6.579999447;0.240013123;1;0;;1;;;;;;;;;;;;;;;train

2024_11_15-N1.35.2.bmp;N1.35;0;599;98.5;29.8;667.5;0.00037964;7.07098928;55.0857372;;6.579999447;0.240013123;1;0;;1;;;;;;;;;;;;;;;train

2024_11_15-N1.36.1.bmp;N1.36;0;599;98.2;29.6;784.7;0.000450686;11.14379947;83.12213872;;11.92000771;4.599023819;2;1;;1;;;;;;;;;;;;;;;train

2024_11_15-N1.36.2.bmp;N1.36;1;;98.2;29.6;;;11.14379947;83.12213872;;11.92000771;4.599023819;2;1;;1;;;;;;;;;;;;;;;train

2024_11_15-N1.37.1.bmp;N1.37;1;;98.9;29.7;;;10.47505166;80.26129888;;15.80000114;1.857870102;2;0;;1;;;;;;;;;;;;;;;train

2024_11_15-N1.37.2.bmp;N1.37;0;599;98.9;29.7;781.7;0.000444284;10.47505166;80.26129888;;15.80000114;1.857870102;2;0;;2;;;;;;;;;;;;;;;train

2024_11_15-N1.38.1.bmp;N1.38;1;;99;29.8;;;9.740660131;66.31975793;;7.519975185;5.860012054;1;1;;1;;;;;;;;;;;;;;;test

2024_11_15-N1.38.2.bmp;N1.38;0;599;99;29.8;698.4;0.000395208;9.740660131;66.31975793;;7.519975185;5.860012054;1;1;;1;;;;;;;;;;;;;;;test

2024_11_15-N1.39.1.bmp;N1.39;1;;99.4;29.9;;;8.241329854;65.34298994;;9.059990406;0;2;0;;1;;;;;;;;;;;;;;;test

2024_11_15-N1.39.2.bmp;N1.39;0;600;99.4;29.9;686;0.000384694;8.241329854;65.34298994;;9.059990406;0;2;0;;1;;;;;;;;;;;;;;;test

2024_11_15-N1.4.1.bmp;N1.4;1;;95.8;29.4;;;11.18577588;75.78495504;;12.9199934;0.07998085;2;0;;1;;;;;;;;;;;;;;;train

2024_11_15-N1.4.2.bmp;N1.4;0;600;95.8;29.4;710.2;0.000420259;11.18577588;75.78495504;;12.9199934;0.07998085;2;0;;2;;1;;;;;;;;;;;;;train

2024_11_15-N1.40.1.bmp;N1.40;1;;99;29.9;;;10.08021573;76.62031714;;17.01997423;0.680000305;2;0;;1;;;;;;;;;;;;;;;train

2024_11_15-N1.40.2.bmp;N1.40;0;600;99;29.9;725.8;0.000408657;10.08021573;76.62031714;;17.01997423;0.680000305;2;0;;1;;;;;;;;;;;;;;;train

2024_11_15-N1.5.1.bmp;N1.5;1;;97.3;29.5;;;10.27099429;75.39967912;;13.1199789;1.246021271;2;0;;1;;;;;;;;;;;;;;;train

2024_11_15-N1.5.2.bmp;N1.5;0;600;97.3;29.5;719.1;0.000417545;10.27099429;75.39967912;;13.1199789;1.246021271;2;0;1;2;;;;;;;1;;;;;;;;train

2024_11_15-N1.6.1.bmp;N1.6;0;600;98.6;29.8;755.1;0.000428312;10.53264792;87.13731359;;14.3199935;0;2;0;;1;;;;;;;;;;;;;;;train

2024_11_15-N1.6.2.bmp;N1.6;1;;98.6;29.8;;;10.53264792;87.13731359;;14.3199935;0;2;0;1;2;;;;;1;;;;;;;;;;train

2024_11_15-N1.7.1.bmp;N1.7;0;599;99.3;29.8;737.3;0.00041596;7.433875195;66.60983814;;8.759989738;0;2;0;;1;;;;;;;;;;;;;;;train

2024_11_15-N1.7.2.bmp;N1.7;1;;99.3;29.8;;;7.433875195;66.60983814;;8.759989738;0;2;0;;1;;;;;;;;;;;;;;;train

2024_11_15-N1.8.1.bmp;N1.8;0;599;99.2;29.9;737.5;0.0004151;7.749085122;62.87122436;;7.199994564;0;1;0;;1;;;;;;;;;;;;;;;train

2024_11_15-N1.8.2.bmp;N1.8;1;;99.2;29.9;;;7.749085122;62.87122436;;7.199994564;0;1;0;;1;;;;;;;;;;;;;;;train

2024_11_15-N1.9.1.bmp;N1.9;0;599;98.9;29.7;758.9;0.000431325;8.345753369;72.88000856;;14.0399847;0;2;0;1;2;;;;;;;1;;;;;;;;train

2024_11_15-N1.9.2.bmp;N1.9;1;;98.9;29.7;;;8.345753369;72.88000856;;14.0399847;0;2;0;;1;;;;;;;;;;;;;;;train

2024_11_15-N2.10.1.bmp;N2.10;0;600;98.9;29.8;796.9;0.000450651;10.3805021;81.04143295;;14.35999298;4.777374268;2;1;;1;;;;;;;;;;;;;;;train

2024_11_15-N2.10.2.bmp;N2.10;1;;98.9;29.8;;;10.3805021;81.04143295;;14.35999298;4.777374268;2;1;;1;;;;;;;;;;;;;;;train

2024_11_15-N2.11.1.bmp;N2.11;0;599;99.5;29.8;739.5;0.000416363;7.932025807;56.46922211;;4.140025616;0;1;0;;1;;;;;;;;;;;;;;;train

2024_11_15-N2.11.2.bmp;N2.11;1;;99.5;29.8;;;7.932025807;56.46922211;;4.140025616;0;1;0;;1;;;;;;;;;;;;;;;train

2024_11_15-N2.12.1.bmp;N2.12;0;599;99;29.7;737.4;0.000418682;10.07567258;73.44186822;;10.50002623;0;2;0;;1;;;;;;;;;;;;;;;train

2024_11_15-N2.12.2.bmp;N2.12;1;;99;29.7;;;10.07567258;73.44186822;;10.50002623;0;2;0;;1;;;;;;;;;;;;;;;train

2024_11_15-N2.13.1.bmp;N2.13;1;;98.9;29.7;;;8.573951933;62.68716368;;6.580012798;0;1;0;;1;;;;;;;;;;;;;;;train

2024_11_15-N2.13.2.bmp;N2.13;0;599;98.9;29.7;669.9;0.000380742;8.573951933;62.68716368;;6.580012798;0;1;0;;2;;1;;;;;;;;;;;;;train

2024_11_15-N2.14.1.bmp;N2.14;0;600;98.7;29.7;666.5;0.000378944;8.915970822;67.90333799;;11.12001371;0;2;0;;1;;;;;;;;;;;;;;;test

2024_11_15-N2.14.2.bmp;N2.14;1;;98.7;29.7;;;8.915970822;67.90333799;;11.12001371;0;2;0;;1;;;;;;;;;;;;;;;test

2024_11_15-N2.15.1.bmp;N2.15;0;599;98.3;29.7;661.7;0.000378377;8.753755611;67.08523561;;9.699985027;0.020000458;2;0;;1;;;;;;;;;;;;;;;test

2024_11_15-N2.15.2.bmp;N2.15;1;;98.3;29.7;;;8.753755611;67.08523561;;9.699985027;0.020000458;2;0;;1;;;;;;;;;;;;;;;test

2024_11_15-N2.16.1.bmp;N2.16;1;;98.2;29.6;;;8.580303445;65.31775931;;9.000001907;0;2;0;;1;;;;;;;;;;;;;;;train

2024_11_15-N2.16.2.bmp;N2.16;0;599;98.2;29.6;656.3;0.00037694;8.580303445;65.31775931;;9.000001907;0;2;0;;1;;;;;;;;;;;;;;;train

2024_11_15-N2.17.1.bmp;N2.17;1;;98.4;29.8;;;7.015624423;64.99629994;;7.980005264;0;1;0;;1;;;;;;;;;;;;;;;train

2024_11_15-N2.17.2.bmp;N2.17;0;598;98.4;29.8;725.1;0.000413509;7.015624423;64.99629994;;7.980005264;0;1;0;;1;;;;;;;;;;;;;;;train

2024_11_15-N2.18.1.bmp;N2.18;1;;98.1;29.7;;;7.969264296;77.38402153;;10.75999355;0;2;0;;1;;;;;;;;;;;;;;;train

2024_11_15-N2.18.2.bmp;N2.18;0;599;98.1;29.7;807.1;0.000462461;7.969264296;77.38402153;;10.75999355;0;2;0;;1;;;;;;;;;;;;;;;train

2024_11_15-N2.19.1.bmp;N2.19;0;598;98.6;29.7;781;0.000445981;8.05374623;80.24549014;;12.85998726;0;2;0;;1;;;;;;;;;;;;;;;train

2024_11_15-N2.19.2.bmp;N2.19;1;;98.6;29.7;;;8.05374623;80.24549014;;12.85998726;0;2;0;;1;;;;;;;;;;;;;;;train

2024_11_15-N2.2.1.bmp;N2.2;1;;99;29.7;;;9.313617908;69.37071153;;11.01999998;2.200027466;2;1;;1;;;;;;;;;;;;;;;train

2024_11_15-N2.2.2.bmp;N2.2;0;600;99;29.7;737.5;0.000418041;9.313617908;69.37071153;;11.01999998;2.200027466;2;1;1;2;;1;;;;;;;;;;;;;train

2024_11_15-N2.20.1.bmp;N2.20;1;;99.2;29.8;;;6.938832273;40.65298562;;0;0;0;0;;1;;;;;;;;;;;;;;;train

2024_11_15-N2.20.2.bmp;N2.20;0;599;99.2;29.8;810.4;0.000457662;6.938832273;40.65298562;;0;0;0;0;;1;;;;;;;;;;;;;;;train

2024_11_15-N2.21.1.bmp;N2.21;0;599;99.6;29.9;755.2;0.000423355;6.323898051;62.93698525;;9.360005379;0;2;0;;1;;;;;;;;;;;;;;;train

2024_11_15-N2.21.2.bmp;N2.21;1;;99.6;29.9;;;6.323898051;62.93698525;;9.360005379;0;2;0;;1;;;;;;;;;;;;;;;train

2024_11_15-N2.22.1.bmp;N2.22;0;600;99.2;29.9;727;0.000408508;10.28556135;71.91209945;;10.90000105;9.525989532;2;1;;1;;;;;;;;;;;;;;;train

2024_11_15-N2.22.2.bmp;N2.22;1;;99.2;29.9;;;10.28556135;71.91209945;;10.90000105;9.525989532;2;1;;1;;;;;;;;;;;;;;;train

2024_11_15-N2.23.1.bmp;N2.23;0;600;98.3;29.8;733.6;0.000417386;10.42791484;72.3153779;;9.09997797;10.34003067;2;1;1;2;;1;;;;;;;;;;;;;train

2024_11_15-N2.23.2.bmp;N2.23;1;;98.3;29.8;;;10.42791484;72.3153779;;9.09997797;10.34003067;2;1;1;2;;1;;;;;;;;;;;;;train

2024_11_15-N2.24.1.bmp;N2.24;1;;97.4;29.6;;;9.775747553;73.89301301;;15.91999865;6.223987579;2;1;;1;;;;;;;;;;;;;;;train

2024_11_15-N2.24.2.bmp;N2.24;0;599;97.4;29.6;709;0.000410553;9.775747553;73.89301301;;15.91999865;6.223987579;2;1;;1;;;;;;;;;;;;;;;train

2024_11_15-N2.25.1.bmp;N2.25;1;;97.8;29.7;;;9.590455034;75.40718245;;8.42001152;4.08339119;2;1;;1;;;;;;;;;;;;;;;train

2024_11_15-N2.25.2.bmp;N2.25;0;599;97.8;29.7;729.9;0.000419509;9.590455034;75.40718245;;8.42001152;4.08339119;2;1;1;3;;;;;;;;;1;;;;;;train

2024_11_15-N2.26.1.bmp;N2.26;0;600;95.2;29.2;685;0.000410695;8.906392737;73.07689223;;16.12000084;3.520000458;2;1;;1;;;;;;;;;;;;;;;train

2024_11_15-N2.26.2.bmp;N2.26;1;;95.2;29.2;;;8.906392737;73.07689223;;16.12000084;3.520000458;2;1;;1;;;;;;;;;;;;;;;train

2024_11_15-N2.27.1.bmp;N2.27;1;;94.8;29.4;;;9.235289324;68.81997383;;10.87999439;9.67398262;2;1;;1;;;;;;;;;;;;;;;train

2024_11_15-N2.27.2.bmp;N2.27;0;600;94.8;29.4;685.5;0.000409921;9.235289324;68.81997383;;10.87999439;9.67398262;2;1;1;2;;1;;;;;;;;;;;;;train

2024_11_15-N2.28.1.bmp;N2.28;1;;98.3;29.7;;;6.542478233;53.87840158;;2.039996147;0;0;0;;1;;;;;;;;;;;;;;;train

2024_11_15-N2.28.2.bmp;N2.28;0;599;98.3;29.7;775.7;0.000443565;6.542478233;53.87840158;;2.039996147;0;0;0;;2;;1;;;;;;;;;;;;;train

2024_11_15-N2.29.1.bmp;N2.29;1;;98.3;29.7;;;7.324851335;51.77482625;;0;0;0;0;;1;;;;;;;;;;;;;;;test

2024_11_15-N2.29.2.bmp;N2.29;0;600;98.3;29.7;795.2;0.000453957;7.324851335;51.77482625;;0;0;0;0;;1;;;;;;;;;;;;;;;test

2024_11_15-N2.3.1.bmp;N2.3;1;;98.5;29.7;;;9.449922451;70.5439135;;8.360006332;1.840015411;2;0;;1;;;;;;;;;;;;;;;train

2024_11_15-N2.3.2.bmp;N2.3;0;600;98.5;29.7;740.4;0.000421815;9.449922451;70.5439135;;8.360006332;1.840015411;2;0;;1;;;;;;;;;;;;;;;train

2024_11_15-N2.30.1.bmp;N2.30;1;;98;29.7;;;8.954309467;78.39512355;;13.16001129;0;2;0;;1;;;;;;;;;;;;;;;train

2024_11_15-N2.30.2.bmp;N2.30;0;599;98;29.7;758.1;0.000434828;8.954309467;78.39512355;;13.16001129;0;2;0;;1;;;;;;;;;;;;;;;train

2024_11_15-N2.31.1.bmp;N2.31;0;599;99.1;29.7;727.7;0.000412758;8.364978209;61.76064755;;7.459981441;0;1;0;;1;;;;;;;;;;;;;;;train

2024_11_15-N2.31.2.bmp;N2.31;1;;99.1;29.7;;;8.364978209;61.76064755;;7.459981441;0;1;0;;1;;;;;;;;;;;;;;;train

2024_11_15-N2.32.1.bmp;N2.32;0;600;99.3;29.9;725.1;0.00040703;8.693108459;65.04378713;;8.519999981;0;2;0;;1;;;;;;;;;;;;;;;test

2024_11_15-N2.32.2.bmp;N2.32;1;;99.3;29.9;;;8.693108459;65.04378713;;8.519999981;0;2;0;;1;;;;;;;;;;;;;;;test

2024_11_15-N2.33.1.bmp;N2.33;1;;99.3;29.8;;;11.64836471;86.83600374;;12.61998844;5.044023514;2;1;;1;;;;;;;;;;;;;;;train

2024_11_15-N2.33.2.bmp;N2.33;0;600;99.3;29.8;824.6;0.000464437;11.64836471;86.83600374;;12.61998844;5.044023514;2;1;;2;;1;;;;;;;;;;;;;train

2024_11_15-N2.34.1.bmp;N2.34;1;;98.8;29.8;;;8.878413981;65.3188167;;12.33999729;0;2;0;;1;;;;;;;;;;;;;;;train

2024_11_15-N2.34.2.bmp;N2.34;0;600;98.8;29.8;665.1;0.000376498;8.878413981;65.3188167;;12.33999729;0;2;0;;1;;;;;;;;;;;;;;;train

2024_11_15-N2.35.1.bmp;N2.35;1;;97.1;29.6;;;8.514112143;66.36230564;;14.90001297;0;2;0;;1;;;;;;;;;;;;;;;train

2024_11_15-N2.35.2.bmp;N2.35;0;600;97.1;29.6;652.4;0.000378313;8.514112143;66.36230564;;14.90001297;0;2;0;1;2;;;;;;;1;;;;;;;;train

2024_11_15-N2.36.1.bmp;N2.36;0;600;96.3;29.5;636.8;0.000373597;8.180839507;64.68682859;;14.32002354;4.479976654;2;1;;1;;;;;;;;;;;;;;;train

2024_11_15-N2.36.2.bmp;N2.36;1;;96.3;29.5;;;8.180839507;64.68682859;;14.32002354;4.479976654;2;1;;1;;;;;;;;;;;;;;;train

2024_11_15-N2.37.1.bmp;N2.37;1;;95.3;29.3;;;10.94997545;84.76739075;;13.80001116;2.780015945;2;1;;1;;;;;;;;;;;;;;;train

2024_11_15-N2.37.2.bmp;N2.37;0;600;95.3;29.3;837.4;0.000499829;10.94997545;84.76739075;;13.80001116;2.780015945;2;1;1;2;;1;;;;;;;;;;;;;train

2024_11_15-N2.38.1.bmp;N2.38;1;;95.4;29.1;;;11.40473969;86.66618396;;12.9399991;5.317754745;2;1;;1;;;;;;;;;;;;;;;test

2024_11_15-N2.38.2.bmp;N2.38;0;600;95.4;29.1;831.5;0.000499194;11.40473969;86.66618396;;12.9399991;5.317754745;2;1;;1;;;;;;;;;;;;;;;test

2024_11_15-N2.39.1.bmp;N2.39;1;;95.2;29.2;;;11.13190115;86.44780765;;9.120010376;5.779361725;2;1;;1;;;;;;;;;;;;;;;train

2024_11_15-N2.39.2.bmp;N2.39;0;599;95.2;29.2;872.3;0.000523865;11.13190115;86.44780765;;9.120010376;5.779361725;2;1;;2;;1;;;;;;;;;;;;;train

2024_11_15-N2.4.1.bmp;N2.4;1;;98;29.5;;;9.47162639;74.44692356;;15.39999914;3.780023575;2;1;;1;;;;;;;;;;;;;;;train

2024_11_15-N2.4.2.bmp;N2.4;0;600;98;29.5;758.8;0.00043745;9.47162639;74.44692356;;15.39999914;3.780023575;2;1;;1;;;;;;;;;;;;;;;train

2024_11_15-N2.40.1.bmp;N2.40;0;600;97.6;29.3;667.7;0.000389146;8.980613467;67.4309438;;16.52000046;0;2;0;;1;;;;;;;;;;;;;;;test

2024_11_15-N2.40.2.bmp;N2.40;1;;97.6;29.3;;;8.980613467;67.4309438;;16.52000046;0;2;0;;1;;;;;;;;;;;;;;;test

2024_11_15-N2.5.1.bmp;N2.5;0;599;97.3;29.5;772.4;0.000449242;10.29345056;80.33502367;;14.92000723;6.508953094;2;1;;1;;;;;;;;;;;;;;;train

2024_11_15-N2.5.2.bmp;N2.5;1;;97.3;29.5;;;10.29345056;80.33502367;;14.92000723;6.508953094;2;1;;1;;;;;;;;;;;;;;;train

2024_11_15-N2.6.1.bmp;N2.6;0;600;98.5;29.6;704.4;0.000402662;8.451823359;61.39895514;;6.620016098;1.599986076;1;0;;1;;;;;;;;;;;;;;;train

2024_11_15-N2.6.2.bmp;N2.6;1;;98.5;29.6;;;8.451823359;61.39895514;;6.620016098;1.599986076;1;0;;1;;;;;;;;;;;;;;;train

2024_11_15-N2.7.1.bmp;N2.7;1;;98.7;29.6;;;8.263011508;59.52396356;;7.440004349;4.827381134;1;1;;1;;;;;;;;;;;;;;;train

2024_11_15-N2.7.2.bmp;N2.7;0;599;98.7;29.6;688.2;0.000393259;8.263011508;59.52396356;;7.440004349;4.827381134;1;1;;1;;;;;;;;;;;;;;;train

2024_11_15-N2.9.1.bmp;N2.9;0;600;99.2;29.8;686.7;0.000387158;9.149608847;68.03578762;;10.42002439;4.143743515;2;1;;1;;;;;;;;;;;;;;;train

2024_11_15-N2.9.2.bmp;N2.9;1;;99.2;29.8;;;9.149608847;68.03578762;;10.42002439;4.143743515;2;1;;1;;;;;;;;;;;;;;;train

2024_11_15-N3.10.1.bmp;N3.10;0;600;98;29.5;662.5;0.000381932;8.483440804;61.39594202;;7.140011311;2.597350121;1;1;;1;;;;;;;;;;;;;;;train

2024_11_15-N3.10.2.bmp;N3.10;1;;98;29.5;;;8.483440804;61.39594202;;7.140011311;2.597350121;1;1;;1;;;;;;;;;;;;;;;train

2024_11_15-N3.11.1.bmp;N3.11;1;;97.3;29.3;;;9.327822332;74.28228768;;12.73998833;6.016548157;2;1;;1;;;;;;;;;;;;;;;test

2024_11_15-N3.11.2.bmp;N3.11;0;600;97.3;29.3;716.8;0.00041905;9.327822332;74.28228768;;12.73998833;6.016548157;2;1;;2;;1;;;;;;;;;;;;;test

2024_11_15-N3.12.1.bmp;N3.12;0;598;96.9;29.4;701.6;0.000411829;7.874912302;71.36490514;;12.28000069;2.20000267;2;1;;1;;;;;;;;;;;;;;;train

2024_11_15-N3.12.2.bmp;N3.12;1;;96.9;29.4;;;7.874912302;71.36490514;;12.28000069;2.20000267;2;1;;1;;;;;;;;;;;;;;;train

2024_11_15-N3.13.1.bmp;N3.13;1;;97.7;29.5;;;8.014196127;66.62080312;;8.780005455;0;2;0;;1;;;;;;;;;;;;;;;train

2024_11_15-N3.13.2.bmp;N3.13;0;599;97.7;29.5;735.6;0.000426087;8.014196127;66.62080312;;8.780005455;0;2;0;;3;;;;;;;;;;1;;;;;train

2024_11_15-N3.14.1.bmp;N3.14;1;;98.8;29.7;;;9.409440533;74.96017983;;12.80001879;1.95999527;2;1;;1;;;;;;;;;;;;;;;train

2024_11_15-N3.14.2.bmp;N3.14;0;600;98.8;29.7;730.2;0.000414741;9.409440533;74.96017983;;12.80001879;1.95999527;2;1;;2;;1;;;;;;;;;;;;;train

2024_11_15-N3.15.1.bmp;N3.15;1;;99.3;29.9;;;9.435041987;71.47926776;;9.820033073;0;2;0;;1;;;;;;;;;;;;;;;train

2024_11_15-N3.15.2.bmp;N3.15;0;600;99.3;29.9;714.1;0.000400855;9.435041987;71.47926776;;9.820033073;0;2;0;;1;;;;;;;;;;;;;;;train

2024_11_15-N3.16.1.bmp;N3.16;1;;98.3;29.8;;;9.307045834;77.04100386;;14.93997908;0;2;0;;1;;;;;;;;;;;;;;;train

2024_11_15-N3.16.2.bmp;N3.16;0;599;98.3;29.8;722.5;0.000411757;9.307045834;77.04100386;;14.93997908;0;2;0;;1;;;;;;;;;;;;;;;train

2024_11_15-N3.17.1.bmp;N3.17;0;600;96.6;29.5;706.6;0.00041326;8.898421826;73.36414433;;14.59999752;0;2;0;;1;;;;;;;;;;;;;;;train

2024_11_15-N3.17.2.bmp;N3.17;1;;96.6;29.5;;;8.898421826;73.36414433;;14.59999752;0;2;0;;1;;;;;;;;;;;;;;;train

2024_11_15-N3.18.1.bmp;N3.18;0;600;95.9;29.5;722;0.000425349;9.102308852;68.14388925;;10.00001287;0;2;0;;1;;;;;;;;;;;;;;;train

2024_11_15-N3.18.2.bmp;N3.18;1;;95.9;29.5;;;9.102308852;68.14388925;;10.00001287;0;2;0;;1;;;;;;;;;;;;;;;train

2024_11_15-N3.19.1.bmp;N3.19;1;;96.3;29.5;;;9.133504546;68.30298368;;7.780009747;9.279764175;1;1;;1;;;;;;;;;;;;;;;train

2024_11_15-N3.19.2.bmp;N3.19;0;599;96.3;29.5;712.6;0.000418765;9.133504546;68.30298368;;7.780009747;9.279764175;1;1;;2;;;;;;;1;;;;;;;;train

2024_11_15-N3.2.1.bmp;N3.2;1;;98.5;29.6;;;9.128630704;69.11019706;;12.88000822;0;2;0;;1;;;;;;;;;;;;;;;train

2024_11_15-N3.2.2.bmp;N3.2;0;599;98.5;29.6;713.8;0.000408716;9.128630704;69.11019706;;12.88000822;0;2;0;;1;;;;;;;;;;;;;;;train

2024_11_15-N3.20.1.bmp;N3.20;0;599;95.6;29.3;705.4;0.00042042;8.950757371;62.388259;;4.119999886;0;1;0;;1;;;;;;;;;;;;;;;train

2024_11_15-N3.20.2.bmp;N3.20;1;;95.6;29.3;;;8.950757371;62.388259;;4.119999886;0;1;0;;1;;;;;;;;;;;;;;;train

2024_11_15-N3.21.1.bmp;N3.21;0;600;96.1;29.2;835.2;0.000496059;11.77772261;87.58052086;;11.32000542;6.158840179;2;1;;1;;;;;;;;;;;;;;;train

2024_11_15-N3.21.2.bmp;N3.21;1;;96.1;29.2;;;11.77772261;87.58052086;;11.32000542;6.158840179;2;1;;1;;;;;;;;;;;;;;;train

2024_11_15-N3.22.1.bmp;N3.22;0;600;97.6;29.4;720.4;0.000418432;10.4687485;62.65720675;;4.140001774;9.699259758;1;1;;2;;1;;;;;;;;;;;;;train

2024_11_15-N3.22.2.bmp;N3.22;1;;97.6;29.4;;;10.4687485;62.65720675;;4.140001774;9.699259758;1;1;;1;;;;;;;;;;;;;;;train

2024_11_15-N3.23.1.bmp;N3.23;1;;97.6;29.4;;;9.993728629;68.98151282;;7.699996471;0;1;0;;1;;;;;;;;;;;;;;;train

2024_11_15-N3.23.2.bmp;N3.23;0;600;97.6;29.4;715.3;0.00041547;9.993728629;68.98151282;;7.699996471;0;1;0;;2;;;;;;;1;;;;;;;;train

2024_11_15-N3.24.1.bmp;N3.24;1;;97.8;29.5;;;10.16015257;64.66373196;;5.22000742;7.139990807;1;1;;1;;;;;;;;;;;;;;;test

2024_11_15-N3.24.2.bmp;N3.24;0;600;97.8;29.5;715.8;0.000413504;10.16015257;64.66373196;;5.22000742;7.139990807;1;1;;1;;;;;;;;;;;;;;;test

2024_11_15-N3.25.1.bmp;N3.25;0;599;98.5;29.6;722.9;0.000413927;10.27641936;65.51916935;;5.36000967;9.792181015;1;1;;2;;;;;;;1;;;;;;;;train

2024_11_15-N3.25.2.bmp;N3.25;1;;98.5;29.6;;;10.27641936;65.51916935;;5.36000967;9.792181015;1;1;;1;;;;;;;;;;;;;;;train

2024_11_15-N3.26.1.bmp;N3.26;1;;98.4;29.8;;;8.977097778;66.06252644;;11.07999992;5.320011139;2;1;;1;;;;;;;;;;;;;;;train

2024_11_15-N3.26.2.bmp;N3.26;0;600;98.4;29.8;699.3;0.000397467;8.977097778;66.06252644;;11.07999992;5.320011139;2;1;;2;;1;;;;;;;;;;;;;train

2024_11_15-N3.27.1.bmp;N3.27;0;600;96.6;29.4;676.2;0.000396825;9.236105392;70.51967542;;14.64002514;0;2;0;;1;;;;;;;;;;;;;;;train

2024_11_15-N3.27.2.bmp;N3.27;1;;96.6;29.4;;;9.236105392;70.51967542;;14.64002514;0;2;0;;1;;;;;;;;;;;;;;;train

2024_11_15-N3.28.1.bmp;N3.28;1;;95.3;29.3;;;9.075086075;67.09450354;;12.34002113;7.108337402;2;1;;1;;;;;;;;;;;;;;;train

2024_11_15-N3.28.2.bmp;N3.28;0;600;95.3;29.3;678.6;0.000405044;9.075086075;67.09450354;;12.34002113;7.108337402;2;1;;1;;;;;;;;;;;;;;;train

2024_11_15-N3.29.1.bmp;N3.29;0;598;97.8;29.6;684;0.000395116;9.333858709;68.69924508;;15.56001091;0;2;0;;1;;;;;;;;;;;;;;;train

2024_11_15-N3.29.2.bmp;N3.29;1;;97.8;29.6;;;9.333858709;68.69924508;;15.56001091;0;2;0;;1;;;;;;;;;;;;;;;train

2024_11_15-N3.3.1.bmp;N3.3;0;599;99.2;29.8;727.9;0.000411071;8.131471506;68.03243536;;10.4800272;0;2;0;;2;;1;;;;;;;;;;;;;test

2024_11_15-N3.3.2.bmp;N3.3;1;;99.2;29.8;;;8.131471506;68.03243536;;10.4800272;0;2;0;;1;;;;;;;;;;;;;;;test

2024_11_15-N3.30.1.bmp;N3.30;0;600;98.2;29.5;717.2;0.000412625;9.886737711;69.69405668;;9.419999123;4.684167862;2;1;;1;;;;;;;;;;;;;;;train

2024_11_15-N3.30.2.bmp;N3.30;1;;98.2;29.5;;;9.886737711;69.69405668;;9.419999123;4.684167862;2;1;;1;;;;;;;;;;;;;;;train

2024_11_15-N3.31.1.bmp;N3.31;1;;98;29.5;;;11.21305725;78.32718575;;11.0200119;12.32773399;2;1;;1;;;;;;;;;;;;;;;train

2024_11_15-N3.31.2.bmp;N3.31;0;599;98;29.5;797.8;0.000460701;11.21305725;78.32718575;;11.0200119;12.32773399;2;1;;2;;1;;;;;;;;;;;;;train

2024_11_15-N3.32.1.bmp;N3.32;1;;98;29.4;;;11.9692317;86.98225956;;15.89999533;5.688829422;2;1;;1;;;;;;;;;;;;;;;test

2024_11_15-N3.32.2.bmp;N3.32;0;599;98;29.4;796.6;0.000461573;11.9692317;86.98225956;;15.89999533;5.688829422;2;1;;1;;;;;;;;;;;;;;;test

2024_11_15-N3.33.1.bmp;N3.33;0;600;97.1;29.4;697.3;0.000407101;9.780930119;75.02286858;;16.9599967;2.07998848;2;1;;1;;;;;;;;;;;;;;;train

2024_11_15-N3.33.2.bmp;N3.33;1;;97.1;29.4;;;9.780930119;75.02286858;;16.9599967;2.07998848;2;1;;1;;;;;;;;;;;;;;;train

2024_11_15-N3.34.1.bmp;N3.34;0;600;95.5;29.4;672.4;0.00039914;8.983105726;71.48370698;;16.74000978;0.539981842;2;0;;1;;;;;;;;;;;;;;;train

2024_11_15-N3.34.2.bmp;N3.34;1;;95.5;29.4;;;8.983105726;71.48370698;;16.74000978;0.539981842;2;0;;1;;;;;;;;;;;;;;;train

2024_11_15-N3.35.1.bmp;N3.35;0;600;96.5;29.4;691.9;0.00040646;9.743696416;74.74156234;;15.93998194;4.800018311;2;1;;1;;;;;;;;;;;;;;;train

2024_11_15-N3.35.2.bmp;N3.35;1;;96.5;29.4;;;9.743696416;74.74156234;;15.93998194;4.800018311;2;1;;1;;;;;;;;;;;;;;;train

2024_11_15-N3.36.1.bmp;N3.36;1;;98.6;29.6;;;9.687714069;65.84052392;;6.179988384;5.100018501;1;1;;1;;;;;;;;;;;;;;;train

2024_11_15-N3.36.2.bmp;N3.36;0;599;98.6;29.6;824.1;0.000471394;9.687714069;65.84052392;;6.179988384;5.100018501;1;1;;3;;1;;;;;;;;;;;;;train

2024_11_15-N3.37.1.bmp;N3.37;1;;99.2;29.7;;;10.97311218;87.14197803;;13.77999401;3.019990921;2;1;;1;;;;;;;;;;;;;;;train

2024_11_15-N3.37.2.bmp;N3.37;0;599;99.2;29.7;835.6;0.000473482;10.97311218;87.14197803;;13.77999401;3.019990921;2;1;;2;;;;;;;1;;;;;;;;train

2024_11_15-N3.38.1.bmp;N3.38;0;600;97.8;29.6;702.4;0.000404392;9.921479196;71.45373628;;16.09998035;6.935054779;2;1;;1;;;;;;;;;;;;;;;train

2024_11_15-N3.38.2.bmp;N3.38;1;;97.8;29.6;;;9.921479196;71.45373628;;16.09998035;6.935054779;2;1;;1;;;;;;;;;;;;;;;train

2024_11_15-N3.39.1.bmp;N3.39;0;600;96.8;29.5;695.6;0.000405986;9.984253182;71.24744682;;16.45998907;3.624670029;2;1;;1;;;;;;;;;;;;;;;train

2024_11_15-N3.39.2.bmp;N3.39;1;;96.8;29.5;;;9.984253182;71.24744682;;16.45998907;3.624670029;2;1;;1;;;;;;;;;;;;;;;train

2024_11_15-N3.4.1.bmp;N3.4;0;599;99.5;29.9;717.1;0.000402401;8.281978665;69.1230252;;7.900020599;0;1;0;;1;;;;;;;;;;;;;;;train

2024_11_15-N3.4.2.bmp;N3.4;1;;99.5;29.9;;;8.281978665;69.1230252;;7.900020599;0;1;0;;1;;;;;;;;;;;;;;;train

2024_11_15-N3.40.1.bmp;N3.40;0;599;97.4;29.5;717.2;0.000416709;9.42782073;73.5121962;;14.78000546;2.840015411;2;1;;1;;;;;;;;;;;;;;;train

2024_11_15-N3.40.2.bmp;N3.40;1;;97.4;29.5;;;9.42782073;73.5121962;;14.78000546;2.840015411;2;1;;1;;;;;;;;;;;;;;;train

2024_11_15-N3.5.1.bmp;N3.5;1;;99;29.8;;;9.682798169;60.41418025;;5.060008526;1.979979515;1;1;;1;;;;;;;;;;;;;;;train

2024_11_15-N3.5.2.bmp;N3.5;0;599;99;29.8;730.6;0.000413429;9.682798169;60.41418025;;5.060008526;1.979979515;1;1;;2;1;;;;;;;;;;;;;;train

2024_11_15-N3.6.1.bmp;N3.6;0;600;98;29.6;703.6;0.000404256;9.447509722;70.37545794;;10.32001352;0;2;0;;1;;;;;;;;;;;;;;;train

2024_11_15-N3.6.2.bmp;N3.6;1;;98;29.6;;;9.447509722;70.37545794;;10.32001352;0;2;0;;1;;;;;;;;;;;;;;;train

2024_11_15-N3.7.1.bmp;N3.7;1;;98;29.5;;;8.447243935;60.40110314;;8.021736622;0;1;0;;1;;;;;;;;;;;;;;;train

2024_11_15-N3.7.2.bmp;N3.7;0;600;98;29.5;690.4;0.000398017;8.447243935;60.40110314;;8.021736622;0;1;0;;2;;1;;;;;;;;;;;;;train

2024_11_15-N3.8.1.bmp;N3.8;1;;98;29.5;;;9.003856688;64.71727076;;9.639998913;2.939996719;2;1;;1;;;;;;;;;;;;;;;train

2024_11_15-N3.8.2.bmp;N3.8;0;600;98;29.5;672.8;0.00038787;9.003856688;64.71727076;;9.639998913;2.939996719;2;1;;1;;;;;;;;;;;;;;;train

2024_11_15-N3.9.1.bmp;N3.9;1;;98;29.5;;;8.69407006;64.10758233;;9.699996948;0;2;0;;1;;;;;;;;;;;;;;;train

2024_11_15-N3.9.2.bmp;N3.9;0;600;98;29.5;664.6;0.000383143;8.69407006;64.10758233;;9.699996948;0;2;0;;1;;;;;;;;;;;;;;;train

2024_11_15-N4.1.1.bmp;N4.1;0;600;99.3;29.9;843.3;0.000473381;11.35654447;84.48588869;;13.0600071;2.539997101;2;1;1;3;;;;;;;;;1;;;;;;test

2024_11_15-N4.1.2.bmp;N4.1;1;;99.3;29.9;;;11.35654447;84.48588869;;13.0600071;2.539997101;2;1;1;2;;;;;;;1;;;;;;;;test

2024_11_15-N4.10.1.bmp;N4.10;0;608;99.6;29.9;769.7;0.000425096;10.91803534;79.56647334;;14.82001495;1.11999321;2;0;;1;;;;;;;;;;;;;;;train

2024_11_15-N4.10.2.bmp;N4.10;1;;99.6;29.9;;;10.91803534;79.56647334;;14.82001495;1.11999321;2;0;;1;;;;;;;;;;;;;;;train

2024_11_15-N4.11.1.bmp;N4.11;0;599;99.5;29.8;746.8;0.000420473;10.62890457;79.61797773;;13.99998283;3.42416954;2;1;;1;;;;;;;;;;;;;;;test

2024_11_15-N4.11.2.bmp;N4.11;1;;99.5;29.8;;;10.62890457;79.61797773;;13.99998283;3.42416954;2;1;;1;;;;;;;;;;;;;;;test

2024_11_15-N4.12.1.bmp;N4.12;1;;99.6;29.9;;;9.604469354;78.76114599;;10.31997681;4.797664642;2;1;;1;;;;;;;;;;;;;;;train

2024_11_15-N4.12.2.bmp;N4.12;0;599;99.6;29.9;760.9;0.00042655;9.604469354;78.76114599;;10.31997681;4.797664642;2;1;;1;;;;;;;;;;;;;;;train

2024_11_15-N4.13.1.bmp;N4.13;1;;99.4;29.7;;;9.894355455;73.65335403;;12.84000587;4.699979782;2;1;;1;;;;;;;;;;;;;;;test

2024_11_15-N4.13.2.bmp;N4.13;0;601;99.4;29.7;716.2;0.000403661;9.894355455;73.65335403;;12.84000587;4.699979782;2;1;;1;;;;;;;;;;;;;;;test

2024_11_15-N4.14.1.bmp;N4.14;0;604;99.3;29.7;746.4;0.000419014;10.63239978;80.50957561;;11.70001888;1.392940521;2;0;;1;;;;;;;;;;;;;;;train

2024_11_15-N4.14.2.bmp;N4.14;1;;99.3;29.7;;;10.63239978;80.50957561;;11.70001888;1.392940521;2;0;;1;;;;;;;;;;;;;;;train

2024_11_15-N4.15.1.bmp;N4.15;1;;97.8;29.7;;;9.661149821;73.74646001;;13.69999409;2.899986267;2;1;;1;;;;;;;;;;;;;;;test

2024_11_15-N4.15.2.bmp;N4.15;0;605;97.8;29.7;729.8;0.000415292;9.661149821;73.74646001;;13.69999409;2.899986267;2;1;;1;;;;;;;;;;;;;;;test

2024_11_15-N4.16.1.bmp;N4.16;0;601;99.1;29.8;757.2;0.000426625;11.16187232;82.50238343;;15.65999508;5.643745422;2;1;;1;;;;;;;;;;;;;;;train

2024_11_15-N4.16.2.bmp;N4.16;1;;99.1;29.8;;;11.16187232;82.50238343;;15.65999508;5.643745422;2;1;;1;;;;;;;;;;;;;;;train

2024_11_15-N4.17.1.bmp;N4.17;1;;99.3;29.9;;;10.42277321;71.9149776;;6.400005817;9.910045624;1;1;;1;;;;;;;;;;;;;;;train

2024_11_15-N4.17.2.bmp;N4.17;0;602;99.3;29.9;750.5;0.000419888;10.42277321;71.9149776;;6.400005817;9.910045624;1;1;;1;;;;;;;;;;;;;;;train

2024_11_15-N4.18.1.bmp;N4.18;0;607;99.3;29.8;733.9;0.000408585;10.37825365;76.47846988;;17.4200058;0.579996109;2;0;;1;;;;;;;;;;;;;;;train

2024_11_15-N4.18.2.bmp;N4.18;1;;99.3;29.8;;;10.37825365;76.47846988;;17.4200058;0.579996109;2;0;;1;;;;;;;;;;;;;;;train

2024_11_15-N4.19.1.bmp;N4.19;1;;99.7;29.9;;;8.315264405;57.11911656;;6.27999115;0;1;0;;1;;;;;;;;;;;;;;;train

2024_11_15-N4.19.2.bmp;N4.19;0;598;99.7;29.9;696.4;0.000390653;8.315264405;57.11911656;;6.27999115;0;1;0;;2;1;;;;;;;;;;;;;;train

2024_11_15-N4.2.1.bmp;N4.2;0;600;99.5;29.9;748.1;0.000419097;10.61753642;82.31823417;;15.00856829;0;2;0;;2;;;;;;;1;;;;;;;;train

2024_11_15-N4.2.2.bmp;N4.2;1;;99.5;29.9;;;10.61753642;82.31823417;;15.00856829;0;2;0;;1;;;;;;;;;;;;;;;train

2024_11_15-N4.20.1.bmp;N4.20;1;;99.7;29.9;;;10.20375652;72.48323309;;8.599978447;9.447379112;2;1;;1;;;;;;;;;;;;;;;test

2024_11_15-N4.20.2.bmp;N4.20;0;599;99.7;29.9;747.5;0.000418618;10.20375652;72.48323309;;8.599978447;9.447379112;2;1;;2;1;;;;;;1;;;;;;;;test

2024_11_15-N4.21.1.bmp;N4.21;1;;99.7;29.9;;;10.03833824;70.17177134;;10.42000294;3.611358643;2;1;;1;;;;;;;;;;;;;;;test

2024_11_15-N4.21.2.bmp;N4.21;0;598;99.7;29.9;737.9;0.000413933;10.03833824;70.17177134;;10.42000294;3.611358643;2;1;;1;;;;;;;;;;;;;;;test

2024_11_15-N4.22.1.bmp;N4.22;1;;99.6;29.9;;;10.13525978;78.68059747;;14.11997747;0;2;0;;1;;;;;;;;;;;;;;;train

2024_11_15-N4.22.2.bmp;N4.22;0;598;99.6;29.9;746.1;0.000418953;10.13525978;78.68059747;;14.11997747;0;2;0;;1;;;;;;;;;;;;;;;train

2024_11_15-N4.23.1.bmp;N4.23;0;600;99.6;29.9;707;0.000395674;9.56530257;68.71247903;;10.40000343;0;2;0;;1;;;;;;;;;;;;;;;train

2024_11_15-N4.23.2.bmp;N4.23;1;;99.6;29.9;;;9.56530257;68.71247903;;10.40000343;0;2;0;;1;;;;;;;;;;;;;;;train

2024_11_15-N4.24.1.bmp;N4.24;1;;99.5;29.9;;;10.22081975;68.62526253;;7.879983902;13.1190834;1;1;;1;;;;;;;;;;;;;;;train

2024_11_15-N4.24.2.bmp;N4.24;0;599;99.5;29.9;745.8;0.000418506;10.22081975;68.62526253;;7.879983902;13.1190834;1;1;1;3;;;;;;;;;1;;;;;;train

2024_11_15-N4.25.1.bmp;N4.25;0;597;99.6;29.9;708.6;0.000398562;8.505515663;67.90044465;;13.08002043;0;2;0;;1;;;;;;;;;;;;;;;train

2024_11_15-N4.25.2.bmp;N4.25;1;;99.6;29.9;;;8.505515663;67.90044465;;13.08002043;0;2;0;;1;;;;;;;;;;;;;;;train

2024_11_15-N4.26.1.bmp;N4.26;1;;99.6;29.8;;;9.947218286;62.87215353;;8.120002747;0.360005379;2;0;;1;;;;;;;;;;;;;;;train

2024_11_15-N4.26.2.bmp;N4.26;0;598;99.6;29.8;749.3;0.000422162;9.947218286;62.87215353;;8.120002747;0.360005379;2;0;;2;;1;;;;;;;;;;;;;train

2024_11_15-N4.27.1.bmp;N4.27;1;;99.6;29.9;;;10.27036743;74.29603033;;9.82002306;2.219987869;2;1;;1;;;;;;;;;;;;;;;train

2024_11_15-N4.27.2.bmp;N4.27;0;599;99.6;29.9;742.8;0.000416404;10.27036743;74.29603033;;9.82002306;2.219987869;2;1;;1;;;;;;;;;;;;;;;train

2024_11_15-N4.28.1.bmp;N4.28;0;599;99.6;29.8;764;0.000429725;9.922252445;67.67300023;;5.820013523;0;1;0;;1;;;;;;;;;;;;;;;train

2024_11_15-N4.28.2.bmp;N4.28;1;;99.6;29.8;;;9.922252445;67.67300023;;5.820013523;0;1;0;;1;;;;;;;;;;;;;;;train

2024_11_15-N4.29.1.bmp;N4.29;1;;99.8;29.9;;;8.506625156;58.30973755;;3.08000803;0;0;0;1;2;;1;;;;;;;;;;;;;test

2024_11_15-N4.29.2.bmp;N4.29;0;599;99.8;29.9;767.8;0.000429556;8.506625156;58.30973755;;3.08000803;0;0;0;;2;;1;;;;;;;;;;;;;test

2024_11_15-N4.3.1.bmp;N4.3;0;600;99.2;29.9;746.5;0.000419465;10.6341597;81.40478194;;13.28002977;2.331758499;2;1;;1;;;;;;;;;;;;;;;train

2024_11_15-N4.3.2.bmp;N4.3;1;;99.2;29.9;;;10.6341597;81.40478194;;13.28002977;2.331758499;2;1;;1;;;;;;;;;;;;;;;train

2024_11_15-N4.30.1.bmp;N4.30;1;;100;29.9;;;8.609940367;57.21722846;;4.04001236;1.380001068;1;0;;1;;;;;;;;;;;;;;;train

2024_11_15-N4.30.2.bmp;N4.30;0;600;100;29.9;706;0.000393534;8.609940367;57.21722846;;4.04001236;1.380001068;1;0;;1;;;;;;;;;;;;;;;train

2024_11_15-N4.31.1.bmp;N4.31;1;;99.6;30;;;10.19929149;70.14716581;;11.12000799;3.279994965;2;1;;1;;;;;;;;;;;;;;;train

2024_11_15-N4.31.2.bmp;N4.31;0;599;99.6;30;747.7;0.000417753;10.19929149;70.14716581;;11.12000799;3.279994965;2;1;;2;;;;;;;1;;;;;;;;train

2024_11_15-N4.32.1.bmp;N4.32;1;;99.6;29.9;;;10.81557526;82.76946795;;10.78002071;6.84000206;2;1;;3;;;;;;;;;1;;;;1;;train

2024_11_15-N4.32.2.bmp;N4.32;0;597;99.6;29.9;748.1;0.00042078;10.81557526;82.76946795;;10.78002071;6.84000206;2;1;;1;;;;;;;;;;;;;;;train

2024_11_15-N4.33.1.bmp;N4.33;1;;99.6;29.9;;;8.868539718;53.44845159;;3.359984398;4.449756622;0;1;;1;;;;;;;;;;;;;;;test

2024_11_15-N4.33.2.bmp;N4.33;0;598;99.6;29.9;741.1;0.000416145;8.868539718;53.44845159;;3.359984398;4.449756622;0;1;;2;;1;;;;;;;;;;;;;test

2024_11_15-N4.34.1.bmp;N4.34;1;;99.9;30;;;5.960442251;45.0554754;;5.100028992;0;1;0;;1;;;;;;;;;;;;;;;train

2024_11_15-N4.34.2.bmp;N4.34;0;598;99.9;30;622.9;0.00034756;5.960442251;45.0554754;;5.100028992;0;1;0;;1;;;;;;;;;;;;;;;train

2024_11_15-N4.35.1.bmp;N4.35;1;;99.7;29.8;;;10.75108472;80.60480295;;11.74001646;1.479995728;2;0;;1;;;;;;;;;;;;;;;train

2024_11_15-N4.35.2.bmp;N4.35;0;598;99.7;29.8;764.7;0.000430406;10.75108472;80.60480295;;11.74001646;1.479995728;2;0;;2;1;;;;;;;;;;;;;;train

2024_11_15-N4.36.1.bmp;N4.36;1;;99.5;29.8;;;10.74218919;75.67303956;;10.28000355;3.350162506;2;1;;1;;;;;;;;;;;;;;;test

2024_11_15-N4.36.2.bmp;N4.36;0;599;99.5;29.8;769.8;0.000433423;10.74218919;75.67303956;;10.28000355;3.350162506;2;1;;2;;1;;;;;;;;;;;;;test

2024_11_15-N4.37.1.bmp;N4.37;1;;99.7;29.8;;;9.617140534;72.12970813;;13.6999712;0.020004272;2;0;;1;;;;;;;;;;;;;;;train

2024_11_15-N4.37.2.bmp;N4.37;0;599;99.7;29.8;741.6;0.000416708;9.617140534;72.12970813;;13.6999712;0.020004272;2;0;;3;1;;;;;;;;;;;;;;train

2024_11_15-N4.38.1.bmp;N4.38;1;;99.7;29.9;;;10.28898094;75.05195888;;13.62001133;1.040006638;2;0;;1;;;;;;;;;;;;;;;train

2024_11_15-N4.38.2.bmp;N4.38;0;598;99.7;29.9;749.7;0.000420552;10.28898094;75.05195888;;13.62001133;1.040006638;2;0;;2;;;;;;;1;;;;;;;;train

2024_11_15-N4.39.1.bmp;N4.39;1;;99.2;29.8;;;11.44267005;70.9748512;;9.309761047;8.310009003;2;1;;1;;;;;;;;;;;;;;;train

2024_11_15-N4.39.2.bmp;N4.39;0;595;99.2;29.8;749.9;0.000426342;11.44267005;70.9748512;;9.309761047;8.310009003;2;1;1;2;;;;;;;1;;;;;;;;train

2024_11_15-N4.4.1.bmp;N4.4;1;;98.1;29.7;;;9.281685618;69.31078894;;8.179990768;0;2;0;;1;;;;;;;;;;;;;;;train

2024_11_15-N4.4.2.bmp;N4.4;0;600;98.1;29.7;731;0.000418158;9.281685618;69.31078894;;8.179990768;0;2;0;;2;;;;;;;1;;;;;;;;train

2024_11_15-N4.40.1.bmp;N4.40;0;600;99.8;29.8;715.8;0.000401138;8.829239266;62.9133377;;5.579998016;0;1;0;;1;;;;;;;;;;;;;;;test

2024_11_15-N4.40.2.bmp;N4.40;1;;99.8;29.8;;;8.829239266;62.9133377;;5.579998016;0;1;0;;1;;;;;;;;;;;;;;;test

2024_11_15-N4.5.1.bmp;N4.5;1;;98;29.6;;;8.786952222;70.86636429;;9.579988003;0;2;0;;1;;;;;;;;;;;;;;;test

2024_11_15-N4.5.2.bmp;N4.5;0;599;98;29.6;723.9;0.000416614;8.786952222;70.86636429;;9.579988003;0;2;0;;2;;1;;;;;;;;;;;;;test

2024_11_15-N4.6.1.bmp;N4.6;0;599;98.9;29.6;729.1;0.000415788;10.44292523;81.21248939;;15.32000637;0;2;0;1;2;;;;;;;1;;;;;;;;train

2024_11_15-N4.6.2.bmp;N4.6;1;;98.9;29.6;;;10.44292523;81.21248939;;15.32000637;0;2;0;;1;;;;;;;;;;;;;;;train

2024_11_15-N4.7.1.bmp;N4.7;0;600;98.9;29.7;724.5;0.000411088;9.577747154;72.57818983;;10.45999384;5.997451782;2;1;;1;;;;;;;;;;;;;;;test

2024_11_15-N4.7.2.bmp;N4.7;1;;98.9;29.7;;;9.577747154;72.57818983;;10.45999384;5.997451782;2;1;;1;;;;;;;;;;;;;;;test

2024_11_15-N4.8.1.bmp;N4.8;1;;99.1;29.7;;;9.397327043;68.92770779;;8.919989586;2.962686539;2;1;;1;;;;;;;;;;;;;;;test

2024_11_15-N4.8.2.bmp;N4.8;0;600;99.1;29.7;745.1;0.000421923;9.397327043;68.92770779;;8.919989586;2.962686539;2;1;;2;1;;;;;;1;;;;;;;;test

2024_11_15-N4.9.1.bmp;N4.9;0;602;99.2;29.8;745;0.000418631;10.18780005;76.35365633;;12.81998014;4.465770721;2;1;;1;;;;;;;;;;;;;;;test

2024_11_15-N4.9.2.bmp;N4.9;1;;99.2;29.8;;;10.18780005;76.35365633;;12.81998014;4.465770721;2;1;;1;;;;;;;;;;;;;;;test
